Repository: Al-1n/Superconductivity

# Superconductivity

## Testing Niobium Josephson Junctions

---

**About the project**
This repository contains Python code for analyzing data from a real-world quantum mechanics experiment. The experiment involved using liquid helium to reduce the temperature of the test probe to a level where Cooper pairs propagate with zero resistance. 

**Requirements**
* JupyterLab
* Pandas
* NumPy
* lmfit

**How to use this project**

The code in these files can be adapted and used as a guidline for analyzing measurements of the properties predicted by the BCS theory of superconductivity using low-temperature methods and Josephson Junctions in a lab setting. 

**Contributors**

The experiment was performed under the guidance of Dr. Mengkun Liu and Gleb Aminov.

The data collection team included Zachary Kluger, Justin Ao, Jeremy Schleiffer and Alin Airinei. 

---

# Background
This project focuses on testing some of the key predictions of one of the most succsessful  theories in physics: the BCS theory of superconductivity. The theory is named after John Bardeen, Leon Cooper and J. Robert Schrieffer who shared the 1972 NObel Proze in Physics for the discovery of the BCS theory. John Bardeen also shared the 1956 Nobel Prize in Physics for his contribution in the development of the first transistors at Bell Labs.   
  John Bardeen, Leon Cooper and Robert Schrieffer. Image credit: <a href='https://physics.illinois.edu/people/nobel-laureates'>University of Illinois Nobel Laureats</a>.
<div class='col two caption'>
   John Bardeen, Leon Cooper and Robert Schrieffer. Image credit: <a href='https://physics.illinois.edu/people/nobel-laureates'>University of Illinois Nobel Laureats</a>. 
</div>
One year after Bardeen, Cooper and Schriffer received the Nobel prize for the BCS theory, Brian Josephson received the 1973 Nobel Prize in physics "for his theoretical predictions of the properties of a supercurrent through a tunnel barrier, in particular those phenomena which are generally known as the **Josephson effects**". Below there is a summary of the key principles of superconductivity including the BCS theory. 

**<ins>General characteristics of superconductivity</ins>**
* **Critical Temperature**: The transition to the superconducting state occurs below a critical temperature, Tc, characteristic to each superconductor.
* **Zero electrical resistance**: Superconductors will have zero electrical resistance below their critical temperature (Tc). This means that electric current can flow through a superconductor without any loss of energy.
* **The Meissner effect**: Superconductors will expel magnetic fields from their interiors. This is known as the Meissner effect.
* **The isotope effect**: The critical temperature of a superconductor is inversely proportional to the square root of the mass of its isotopes. This means that heavier isotopes will have lower critical temperatures. 

With respect to the current project the **isotope effect** is particularly significant as we tested a Niobium based junction. Among the pure superconducting elements, Niobium has the highest Tc of 9.25K, as was first measured by Meissner in 1930.

### <ins>BCS Theory</ins>

* **Formation of Cooper Pairs**: BCS theory predicts the existence of Cooper pairs, where electrons with opposite spins form pairs due to electron-phonon interactions.
* **Flux quantization**: The magnetic flux through a superconducting loop must be quantized in units of the flux quantum, which is defined as hc/2e, where h is Planck's constant, c is the speed of light, and e is the elementary charge.
* **Energy gap**: There will be an energy gap between the ground state of a superconductor and the excited states. This means that it takes a certain amount of energy to excite an electron from the ground state to an excited state.

## Josephson Junctions as candidates for Quantum Qubits 

A Josephson junction is a type of electrical junction made of two superconductors separated by a thin insulating layer. In a superconductor, electrons flow in pairs called Cooper pairs, and these pairs can tunnel through the thin insulating layer of the Josephson junction. The current through the junction is determined by the difference in the phases of the Cooper pairs on the two sides of the junction.

At low voltages, the current through the Josephson junction is sinusoidal and its amplitude is proportional to the applied voltage. However, at higher voltages, the current becomes nonlinear and exhibits hysteresis. This nonlinearity is due to the inductance of the junction, which is a measure of its ability to store magnetic energy.

The inductance of the Josephson junction arises from the fact that the Cooper pairs flow in a loop around the junction. When a current flows through the junction, it creates a magnetic field that interacts with the Cooper pairs and causes them to flow more slowly. This reduces the current through the junction, which in turn reduces the magnetic field, and so on.

File: 0.3.Measuring_Ic_Vc_and_Rn_at_1313ohm.ipynb
# Measuring the Josephson Current, the gap voltage and the normal state resistance at 1313ohm 
** **
 * This project uses the lmfit package. Lmfit provides curve fiting using non-linear least squares minimization and was developed by Matt Newville: https://github.com/newville.

## Install and import libraries

```
#uncomment the following line to install lmfit
#!pip install lmfit
```

```
import pandas as pd
import numpy as np
import seaborn as sns
import matplotlib.pyplot as plt
from lmfit.models import LinearModel
import math
```

## Data

```
#Load the data
df = pd.read_csv("./Data/1313_one_pass.csv", sep = " ", header = None)

#Preview the data
df.head()
```

       0        1        2
0  8.255  62.7865  0.00317
1  8.043  61.1248  0.00309
2  7.845  59.7543  0.00302
3  7.669  57.9834  0.00293
4  7.464  56.5542  0.00286

## Data wrangling

```
#Ascribe the columns to the V and I varibles 
V = list(df[0])
I = list(df[1])

#Preview the data
print("V = ", V)
print("I = ", I )
```

V =  [8.255, 8.043, 7.845, 7.669, 7.464, 7.252, 7.083, 6.892, 6.68, 6.489, 6.334, 6.129, 5.953, 5.769, 5.578, 5.409, 5.225, 5.056, 4.915, 4.717, 4.562, 4.385, 4.209, 4.046, 3.884, 3.7, 3.51, 3.291, 2.98, 2.994, 3.001, 2.994, 2.966, 2.966, 2.966, 2.945, 2.959, 2.952, 2.938, 2.923, 2.923, 2.909, 2.895, 2.895, 2.895, 2.881, 2.839, 0.099, 0.113, 0.113, 0.099, 0.113, 0.113, 0.099, 0.113, 0.113, 0.106, 0.106, -2.733, -2.733, -2.74, -2.747, -2.761, -2.761, -2.775, -2.775, -2.789, -3.156, -3.375, -3.552, -3.764, -3.898, -4.089, -4.272, -4.456, -4.625, -4.809, -5.007, -5.19, -5.331, -5.543, -5.734, -5.903, -6.101, -6.313, -6.518, -6.687, -6.906, -7.061, -7.344, -7.513, -7.739, -7.937, -7.81, -7.478, -7.09, -6.814, -6.44, -6.129, -5.783, -5.515, -5.197, -4.894, -4.576, -4.3, -4.018, -3.721, -3.425, -2.93, -2.846, -2.817, -2.832, -2.81, -2.803, -2.775, -2.761, -2.74, -2.747, -2.719, -2.69, 0.042, 0.049, 0.049, 0.042, 0.042, 0.057, 0.035, 2.881, 2.909, 2.895, 2.923, 2.938, 2.938, 3.474, 3.743, 4.039, 4.3, 4.555, 4.816, 5.098, 5.423, 5.706, 5.988, 6.32, 6.567, 6.878, 7.203, 7.52, 7.838, 8.128, 8.297]
I =  [62.7865, 61.1248, 59.7543, 57.9834, 56.5542, 54.9893, 53.4803, 51.9366, 50.5484, 48.8784, 47.4574, 46.0269, 44.6148, 43.1161, 41.736, 40.1882, 38.8791, 37.3831, 35.9239, 34.5862, 33.1618, 31.6876, 30.5225, 29.1281, 27.7065, 26.4936, 25.2138, 23.7962, 22.554, 21.1747, 20.0109, 18.639, 17.4602, 16.2964, 15.1299, 13.8734, 12.7976, 11.6167, 10.4625, 9.3417, 8.1288, 6.9091, 5.8435, 4.6668, 3.503, 2.552, 1.3132, 0.309, -0.8602, -2.0581, -3.2963, -4.3693, -5.471, -6.6376, -7.9521, -9.1159, -10.279, -11.5622, -12.6645, -13.9457, -15.2207, -16.4506, -17.7024, -19.0865, -20.3349, -21.5901, -23.0916, -24.3536, -25.8018, -27.0741, -28.4234, -29.7721, -31.2544, -32.7545, -34.1803, -35.722, -37.3258, -38.5496, -39.9883, -41.6903, -43.0144, -44.5439, -46.0794, -47.8231, -49.1676, -51.0081, -52.5219, -53.9742, -55.6994, -57.3633, -58.965, -60.9549, -62.5075, -60.2918, -57.9247, -55.1169, -52.2695, -49.5913, -47.3162, -44.6462, -42.2081, -39.5947, -37.2876, -34.8113, -32.6011, -29.8921, -27.9691, -25.6108, -23.3583, -21.0444, -19.2434, -16.8845, -15.1258, -12.803, -11.0314, -8.8621, -7.1915, -5.2282, -3.415, -1.3296, 0.4052, 2.1911, 4.0733, 5.997, 7.7945, 9.7326, 11.4237, 13.3583, 15.1374, 17.2044, 19.2625, 21.0239, 23.4006, 25.415, 27.5775, 29.4569, 31.9455, 34.0807, 36.3728, 38.4828, 40.6739, 42.9524, 45.4157, 47.6723, 50.4897, 52.6836, 55.3931, 57.5802, 60.4119, 62.8759, 63.3152]

```
lower_limit = V.index(0.049) + 5
upper_limit = V.index(4.3)

print(lower_limit)
```

126

```
#Remove the data above the chosen upper limit to enhance the view and focus on the single forward pass
V = np.array(V[lower_limit:upper_limit])

I = np.array(I[lower_limit:upper_limit])

#Preview the new subsets
print("V = ", V)
print("I = ", I)
```

V =  [0.035 2.881 2.909 2.895 2.923 2.938 2.938 3.474 3.743 4.039]
I =  [11.4237 13.3583 15.1374 17.2044 19.2625 21.0239 23.4006 25.415  27.5775
 29.4569]

```
#Uncomment the line below to make the graph interactive
#%matplotlib widget

#Preview the data
sns.relplot(x = V, y = I, kind = "line")
```

```
#Uncomment the line below to make the graph interactive
#%matplotlib widget

#Set figure size
plt.figure(figsize=(9,6))

# Define the data
V = np.array(V)
I = np.array(I)


# Define the window size
window_size = 6

# Calculate the moving averages
V_avg = np.convolve(V, np.ones(window_size)/window_size, mode='same')
I_avg = np.convolve(I, np.ones(window_size)/window_size, mode='same')

# Calculate the standard deviations
V_std = np.std(V)
I_std = np.std(I)

# Calculate the z-scores
V_z = (V - V_avg) / V_std
I_z = (I - I_avg) / I_std

# Calculate the change points
change_points = []
for i in range(len(V_z)):
    if abs(V_z[i]) > 3 or abs(I_z[i]) > 0.1:
        change_points.append(i)

# Mark the change points on the plot
for point in change_points:
    plt.axvline(V[point], color='r', linestyle='--', alpha=0.5)

    
# Plot the data again
sns.lineplot(x=V, y=I, color = 'orange')  
    
# Set plot labels and title
plt.xlabel('V')
plt.ylabel('I')
plt.title('Inflection Points Detection')

# Show the plot
plt.show()
```

```
#Preview the inflection points array
inflection_points = []
```

### Clear the graph above to focus on Ic and Vc

```
#Uncomment the line below to make the graph interactive
#%matplotlib widget

#Set figure size
plt.figure(figsize=(9,6))

# Define the window size
window_size = 6

# Calculate the moving averages
V_avg = np.convolve(V, np.ones(window_size)/window_size, mode='same')
I_avg = np.convolve(I, np.ones(window_size)/window_size, mode='same')

# Calculate the standard deviations
V_std = np.std(V)
I_std = np.std(I)

# Calculate the z-scores
V_z = (V - V_avg) / V_std
I_z = (I - I_avg) / I_std

# Calculate the change points
change_points = []
for i in range(len(V_z)):
    if abs(V_z[i]) > 3 or abs(I_z[i]) > 0.1:
        change_points.append(i)

# Annotate inflection points on the graph
for idx, point in enumerate(change_points):
    if idx in [1, 5]:
        plt.annotate(f'Inflection Point\n(V={V[point]:.3f}mV)\n(I = {np.interp(V[point], V, I):3f}$\mu A$)', 
                     xy=(V[point], np.interp(V[point], V, I)),
                     xytext=(V[point] - 1, np.interp(V[point], V, I) + 3),
                     arrowprops={'facecolor': 'red', 'shrink': 0.05})

    
# Plot the data again
sns.lineplot(x=V, y=I, color = 'orange')  
    
# Set plot labels and title
plt.xlabel('V')
plt.ylabel('I')
plt.title('Inflection Points Detection')

# Show the plot
plt.show()
```

# Estimating the normal state resistance (Rn)

```
#Preview the main dataset
print(list(df[0]))
```

[8.255, 8.043, 7.845, 7.669, 7.464, 7.252, 7.083, 6.892, 6.68, 6.489, 6.334, 6.129, 5.953, 5.769, 5.578, 5.409, 5.225, 5.056, 4.915, 4.717, 4.562, 4.385, 4.209, 4.046, 3.884, 3.7, 3.51, 3.291, 2.98, 2.994, 3.001, 2.994, 2.966, 2.966, 2.966, 2.945, 2.959, 2.952, 2.938, 2.923, 2.923, 2.909, 2.895, 2.895, 2.895, 2.881, 2.839, 0.099, 0.113, 0.113, 0.099, 0.113, 0.113, 0.099, 0.113, 0.113, 0.106, 0.106, -2.733, -2.733, -2.74, -2.747, -2.761, -2.761, -2.775, -2.775, -2.789, -3.156, -3.375, -3.552, -3.764, -3.898, -4.089, -4.272, -4.456, -4.625, -4.809, -5.007, -5.19, -5.331, -5.543, -5.734, -5.903, -6.101, -6.313, -6.518, -6.687, -6.906, -7.061, -7.344, -7.513, -7.739, -7.937, -7.81, -7.478, -7.09, -6.814, -6.44, -6.129, -5.783, -5.515, -5.197, -4.894, -4.576, -4.3, -4.018, -3.721, -3.425, -2.93, -2.846, -2.817, -2.832, -2.81, -2.803, -2.775, -2.761, -2.74, -2.747, -2.719, -2.69, 0.042, 0.049, 0.049, 0.042, 0.042, 0.057, 0.035, 2.881, 2.909, 2.895, 2.923, 2.938, 2.938, 3.474, 3.743, 4.039, 4.3, 4.555, 4.816, 5.098, 5.423, 5.706, 5.988, 6.32, 6.567, 6.878, 7.203, 7.52, 7.838, 8.128, 8.297]

```
#The dataset includes points from two complete sweeps
#Identify the index of the approximate limits of the normal state on the positive side of the graph 

def find_last_occurrence(value, list):
    for i, item in enumerate(list):
        if item == value:
            last_occurrence = i
    return last_occurrence

print(find_last_occurrence(2.938, list(df[0]))) #the second change point above
print(list(df[0]).index(df[0].max()))
```

132
150

```
#Select data from the first pass
V_n = np.array(df[0][132:150])
I_n = np.array(df[1][132:150])

#Preview the data
print(V_n)
print(I_n)
```

[2.938 3.474 3.743 4.039 4.3   4.555 4.816 5.098 5.423 5.706 5.988 6.32
 6.567 6.878 7.203 7.52  7.838 8.128]
[23.4006 25.415  27.5775 29.4569 31.9455 34.0807 36.3728 38.4828 40.6739
 42.9524 45.4157 47.6723 50.4897 52.6836 55.3931 57.5802 60.4119 62.8759]

## Define the model and fit the data

```
#Define the variables and convert to Volts and Amps
x = V_n / 0.001
y = I_n / 0.000001

#Use builtin NameModel, specify prefix for each:
mod = LinearModel(prefix='') 

#Set the initial parameters to 'guess' mode
pars  = mod.guess(y, x = x)

#Fit with weights=1/yerr
result = mod.fit(y, pars, x = x, weights= 1. / (y * 0.0213))

#Print the fit results
print(result.fit_report())
```

[[Model]]
    Model(linear)
[[Fit Statistics]]
    # fitting method   = leastsq
    # function evals   = 7
    # data points      = 18
    # variables        = 2
    chi-square         = 16.0065203
    reduced chi-square = 1.00040752
    Akaike info crit   = 1.88723923
    Bayesian info crit = 3.66798275
    R-squared          = 1.00000000
[[Variables]]
    slope:      7725.31540 +/- 132.105818 (1.71%) (init = 7884.952)
    intercept: -832963.330 +/- 647572.280 (77.74%) (init = -1656957)
[[Correlations]] (unreported correlations are < 0.100)
    C(slope, intercept) = -0.9578

## Plot the model

```
#Set the figure size
plt.figure(figsize = (9,6))

#Plot the data and the model
plt.scatter(x, y, linewidth=2)
plt.plot(x, result.best_fit, 'r-', linewidth=2.5)

# Set plot labels and title
plt.xlabel('V ($V$)')
plt.ylabel('I ($A$)')
plt.title('Normal State IVC')

#Show the plot
plt.show()
```

# Calculating the theoretical Ic and V_gap

![](./img/Ic_formula.png)

```
#Access the model parameters
varys = result.params.valuesdict()

varys
```

{'slope': 7725.31539521906, 'intercept': -832963.3304801199}

```
#The slope is equal to 1 / R 
R_n = 1 / varys.get("slope")

print('Normal state resistance: R_n = ', round(R_n, 6), 'Ohm')
```

Normal state resistance: R_n =  0.000129 Ohm

```
#Define the terms for the strong and weak coupling formulas 
t_c = 9.25 #critical temperature
delta_0 = 2.25288819E-22 # from 1.764 * k_B * t_c,  [check eqn. 1 on the report paper] 
t = 4.52059927 #from the calibration curve in notebook 2
e = 1.6022E-19 #elementay charge
pi = 3.14159265358979323846264338327950 
t_red = t / t_c #the reduced temperature
k_B = 1.3807E-23 #Boltzmann constant
R_n = 1 / varys.get("slope") #from the slope of the IVC


#weak coupling formula

delta_weak = delta_0 * 1.74 * math.sqrt(1.0 - t_red)

E_weak = delta_weak * 2

V_weak = (E_weak / e) * 1000

#The Ambegaokar-Baratoff formula
Ic_weak = (pi / 2) * (delta_weak / (e * R_n)) * math.tanh(delta_weak / (2 * k_B * t))


#strong coupling approximation

delta_strong = (delta_0) * math.sqrt(math.cos((pi * t_red**2)  / 2 )) 

E_strong = delta_strong * 2

V_strong = (E_strong / e) * 1000

#The Ambegaokar-Baratoff formula
Ic_strong = (pi / 2) * (delta_strong / (e * R_n)) * math.tanh(delta_strong / (2 * k_B * t))


#Print the results
print('Temperature =', t, 'K')
print('-----------------------------')
print('-----------------------------')
                         
print('Weak Coupling Formula')
print('-----------------------------')


print('delta_t =', delta_weak, 'J')
print('Gap Energy =', E_weak, 'J')
print('Gap Voltage =', V_weak, 'mV')
print('Josephson Current =', Ic_weak, 'uA')
print('______________________________')
print('______________________________')
print('------------------------------')
print('Strong Coupling Approximation')
print('------------------------------')

print('delta_t =', delta_strong, 'J')
print('Gap Energy = ', E_strong, 'J')
print('Gap Voltage =', V_strong, 'mV')
print('Josephson Current =', Ic_strong, 'uA')
print('________________________________')
print('________________________________')
print('________________________________')
```

Temperature = 4.52059927 K
-----------------------------
-----------------------------
Weak Coupling Formula
-----------------------------
delta_t = 2.8029869598996915e-22 J
Gap Energy = 5.605973919799383e-22 J
Gap Voltage = 3.498922681187981 mV
Josephson Current = 20.758783932704798 uA
______________________________
______________________________
------------------------------
Strong Coupling Approximation
------------------------------
delta_t = 2.1731266967166435e-22 J
Gap Energy =  4.346253393433287e-22 J
Gap Voltage = 2.7126784380434943 mV
Josephson Current = 15.4768335612157 uA
________________________________
________________________________
________________________________

```
#Add all the collected results to a dictionary
Josephson_data = {"Ic" : np.interp(V[5], V, I) , "Ic_weak" : round(Ic_weak, 4), "Ic_strong" : round(Ic_strong, 4), "V_gap" : V[1], "Vg_weak" : round(V_weak, 4), "Vg_strong" : round(V_strong, 4), "Temp" : round(t, 4)}

#Preview the newly created row of data
print(Josephson_data)
```

{'Ic': 23.4006, 'Ic_weak': 20.7588, 'Ic_strong': 15.4768, 'V_gap': 2.881, 'Vg_weak': 3.4989, 'Vg_strong': 2.7127, 'Temp': 4.5206}

## Export the results to a csv file

```
# import csv

# with open(r'./Data/Josephson_data.csv', 'a', newline='') as csvfile:
#     fieldnames = ['Ic','Ic_weak', 'Ic_strong', 'V_gap', 'Vg_weak', 'Vg_strong', 'Temp']
#     writer = csv.DictWriter(csvfile, fieldnames=fieldnames)

#     writer.writerow(Josephson_data)
```

## Author
** **

### <a href="https://www.linkedin.com/in/alin-airinei/">Alin Airinei</a>

File: 0.5.Measuring_Ic_Vc_and_Rn_at_1263ohm.ipynb
# Measuring the Josephson Current, the gap voltage and the normal state resistance at 1263ohm 
** **
 * This project uses the lmfit package. Lmfit provides curve fiting using non-linear least squares minimization and was developed by Matt Newville: https://github.com/newville.

## Install and import libraries

```
#uncomment the following line to install lmfit
#!pip install lmfit
```

```
import pandas as pd
import numpy as np
import seaborn as sns
import matplotlib.pyplot as plt
from lmfit.models import LinearModel
import math
```

## Data

```
#Load the data
df = pd.read_csv("./Data/1263_one_pass.csv", sep = " ", header = None)

#Preview the data
df.head()
```

       0        1        2
0 -7.895 -62.2197  0.00315
1 -7.796 -60.8144  0.00308
2 -7.471 -58.1212  0.00294
3 -7.097 -55.3393  0.00280
4 -6.807 -52.5137  0.00266

## Data wrangling

```
#Ascribe the columns to the V and I varibles 
V = list(df[0])
I = list(df[1])

#Preview the data
print("V = ", V)
print("I = ", I )
```

V =  [-7.895, -7.796, -7.471, -7.097, -6.807, -6.475, -6.157, -5.889, -5.564, -5.254, -4.985, -4.675, -4.399, -4.11, -3.82, -3.538, -3.213, -2.853, -2.846, -2.817, -2.803, -2.782, -2.761, -2.747, -2.733, -2.733, -2.733, -2.705, -0.459, 0.057, 0.042, 0.057, 0.035, 0.064, 0.028, 2.867, 2.895, 2.895, 2.895, 2.916, 2.938, 3.368, 3.658, 3.912, 4.18, 4.449, 4.738, 5.014, 5.282, 5.571, 5.882, 6.15, 6.433, 6.758, 7.054, 7.351, 7.647, 8.001, 8.332, 8.128, 7.916, 7.746, 7.549, 7.372, 7.167, 6.984, 6.779, 6.624, 6.433, 6.235, 6.045, 5.875, 5.684, 5.508, 5.345, 5.155, 4.971, 4.837, 4.646, 4.47, 4.35, 4.166, 3.997, 3.799, 3.658, 3.46, 3.008, 2.994, 2.994, 2.98, 2.98, 2.966, 2.966, 2.966, 2.938, 2.938, 2.938, 2.923, 2.923, 2.902, 2.895, 2.895, 2.867, 2.881, 2.846, 2.796, 0.113, 0.106, 0.12, 0.113, 0.12, 0.12, 0.113, 0.12, 0.113, 0.113, -2.719, -2.719, -2.719, -2.719, -2.726, -2.733, -2.747, -2.747, -2.789, -2.789, -3.255, -3.432, -3.615, -3.771, -3.94, -4.096, -4.3, -4.47, -4.661, -4.844, -5.035, -5.211, -5.416, -5.607, -5.797, -5.988, -6.186, -6.383, -6.588, -6.779, -6.97, -7.188, -7.429, -7.612, -7.796, -8.057]
I =  [-62.2197, -60.8144, -58.1212, -55.3393, -52.5137, -50.2564, -47.7207, -44.9607, -42.5089, -40.4229, -37.7105, -35.6408, -33.2894, -31.0341, -28.7113, -26.5611, -24.3174, -22.0328, -19.8014, -18.0005, -15.838, -13.9354, -11.642, -9.7653, -7.7058, -6.0816, -4.0467, -2.3671, -0.3118, 1.2388, 3.3461, 5.0842, 6.995, 8.7612, 10.5334, 12.5076, 14.5214, 16.246, 18.2918, 20.4127, 22.3807, 24.3154, 26.7535, 28.8341, 31.0389, 32.9722, 35.3373, 37.4268, 40.0395, 42.2593, 44.4559, 46.9028, 49.0141, 51.4645, 53.8255, 56.5603, 58.9077, 61.3055, 63.5472, 61.7796, 60.4385, 58.6232, 57.2432, 55.8529, 54.3515, 52.6604, 51.3704, 49.6349, 48.3593, 46.8421, 45.4546, 43.8624, 42.4762, 41.0314, 39.4705, 38.1383, 36.7957, 35.2261, 34.0643, 32.5942, 31.2845, 29.9883, 28.5892, 27.3654, 26.0829, 24.5262, 23.3713, 22.1017, 20.7026, 19.4092, 18.2113, 16.9493, 15.8148, 14.4955, 13.4409, 12.2348, 11.1037, 9.9611, 8.7195, 7.7167, 6.5939, 5.4553, 4.2056, 3.1223, 2.0854, 0.9373, -0.1699, -1.127, -2.2982, -3.4136, -4.7247, -5.8169, -7.083, -8.1759, -9.281, -10.4564, -11.6072, -12.8296, -14.1046, -15.3298, -16.63, -17.9364, -19.2264, -20.601, -21.9933, -23.2498, -24.5576, -25.8646, -27.3169, -28.7591, -30.0736, -31.4107, -33.1031, -34.327, -35.8393, -37.3933, -38.8934, -40.4263, -41.9236, -43.4401, -45.0616, -46.6252, -48.2569, -49.8389, -51.6889, -53.3548, -54.934, -56.5883, -58.0707, -59.8818, -61.5593, -62.3936]

```
lower_limit = V.index(0.057) + 5
upper_limit = V.index(5.282)

print(lower_limit)
print(upper_limit)
```

34
48

```
#Remove the data above the chosen upper limit to enhance the view and focus on the single forward pass
V = np.array(V[lower_limit:upper_limit])

I = np.array(I[lower_limit:upper_limit])

#Preview the new subsets
print("V = ", V)
print("I = ", I)
```

V =  [0.028 2.867 2.895 2.895 2.895 2.916 2.938 3.368 3.658 3.912 4.18  4.449
 4.738 5.014]
I =  [10.5334 12.5076 14.5214 16.246  18.2918 20.4127 22.3807 24.3154 26.7535
 28.8341 31.0389 32.9722 35.3373 37.4268]

```
#Uncomment the line below to make the graph interactive
#%matplotlib widget

#Preview the data
sns.relplot(x = V, y = I, kind = "line")
```

```
#Uncomment the line below to make the graph interactive
#%matplotlib widget

#Set figure size
plt.figure(figsize=(9,6))

# Define the data
V = np.array(V)
I = np.array(I)


# Define the window size
window_size = 6

# Calculate the moving averages
V_avg = np.convolve(V, np.ones(window_size)/window_size, mode='same')
I_avg = np.convolve(I, np.ones(window_size)/window_size, mode='same')

# Calculate the standard deviations
V_std = np.std(V)
I_std = np.std(I)

# Calculate the z-scores
V_z = (V - V_avg) / V_std
I_z = (I - I_avg) / I_std

# Calculate the change points
change_points = []
for i in range(len(V_z)):
    if abs(V_z[i]) > 3 or abs(I_z[i]) > 0.1:
        change_points.append(i)

# Mark the change points on the plot
for point in change_points:
    plt.axvline(V[point], color='r', linestyle='--', alpha=0.5)

    
# Plot the data again
sns.lineplot(x=V, y=I, color = 'orange')  
    
# Set plot labels and title
plt.xlabel('V')
plt.ylabel('I')
plt.title('Inflection Points Detection')

# Show the plot
plt.show()
```

### Clear the graph above to focus on Ic and Vc

```
#Uncomment the line below to make the graph interactive
#%matplotlib widget

#Set figure size
plt.figure(figsize=(9,6))

# Define the window size
window_size = 6

# Calculate the moving averages
V_avg = np.convolve(V, np.ones(window_size)/window_size, mode='same')
I_avg = np.convolve(I, np.ones(window_size)/window_size, mode='same')

# Calculate the standard deviations
V_std = np.std(V)
I_std = np.std(I)

# Calculate the z-scores
V_z = (V - V_avg) / V_std
I_z = (I - I_avg) / I_std

# Calculate the change points
change_points = []
for i in range(len(V_z)):
    if abs(V_z[i]) > 3 or abs(I_z[i]) > 0.1:
        change_points.append(i)

# Annotate inflection points on the graph
for idx, point in enumerate(change_points):
    if idx in [1, 5]:
        plt.annotate(f'Inflection Point\n(V={V[point]:.3f}mV)\n(I = {np.interp(V[point], V, I):3f}$\mu A$)', 
                     xy=(V[point], np.interp(V[point], V, I)),
                     xytext=(V[point] - 1.2, np.interp(V[point], V, I) + 3),
                     arrowprops={'facecolor': 'red', 'shrink': 0.05})

    
# Plot the data again
sns.lineplot(x=V, y=I, color = 'orange')  
    
# Set plot labels and title
plt.xlabel('V')
plt.ylabel('I')
plt.title('Inflection Points Detection')

# Show the plot
plt.show()
```

# Estimating the normal state resistance (Rn)

```
#Preview the main dataset
print(list(df[0]))
```

[-7.895, -7.796, -7.471, -7.097, -6.807, -6.475, -6.157, -5.889, -5.564, -5.254, -4.985, -4.675, -4.399, -4.11, -3.82, -3.538, -3.213, -2.853, -2.846, -2.817, -2.803, -2.782, -2.761, -2.747, -2.733, -2.733, -2.733, -2.705, -0.459, 0.057, 0.042, 0.057, 0.035, 0.064, 0.028, 2.867, 2.895, 2.895, 2.895, 2.916, 2.938, 3.368, 3.658, 3.912, 4.18, 4.449, 4.738, 5.014, 5.282, 5.571, 5.882, 6.15, 6.433, 6.758, 7.054, 7.351, 7.647, 8.001, 8.332, 8.128, 7.916, 7.746, 7.549, 7.372, 7.167, 6.984, 6.779, 6.624, 6.433, 6.235, 6.045, 5.875, 5.684, 5.508, 5.345, 5.155, 4.971, 4.837, 4.646, 4.47, 4.35, 4.166, 3.997, 3.799, 3.658, 3.46, 3.008, 2.994, 2.994, 2.98, 2.98, 2.966, 2.966, 2.966, 2.938, 2.938, 2.938, 2.923, 2.923, 2.902, 2.895, 2.895, 2.867, 2.881, 2.846, 2.796, 0.113, 0.106, 0.12, 0.113, 0.12, 0.12, 0.113, 0.12, 0.113, 0.113, -2.719, -2.719, -2.719, -2.719, -2.726, -2.733, -2.747, -2.747, -2.789, -2.789, -3.255, -3.432, -3.615, -3.771, -3.94, -4.096, -4.3, -4.47, -4.661, -4.844, -5.035, -5.211, -5.416, -5.607, -5.797, -5.988, -6.186, -6.383, -6.588, -6.779, -6.97, -7.188, -7.429, -7.612, -7.796, -8.057]

```
#The dataset includes points from two complete sweeps
#Identify the index of the approximate limits of the normal state on the positive side of the graph 

#Function for finding the last occurrence of an item in a list
# def find_last_occurrence(value, list):
#     for i, item in enumerate(list):
#         if item == value:
#             last_occurrence = i
#     return last_occurrence

#Function for detecting the first occurrence of an item in a list
def find_first_occurrence(value, list):
    for i, item in enumerate(list):
        if item == value:
            first_occurrence = i
            break
    return first_occurrence

print(find_first_occurrence(2.938, list(df[0]))) #the second change point above
print(list(df[0]).index(df[0].max()))
```

40
58

```
#Select data from the first pass
V_n = np.array(df[0][40:58])
I_n = np.array(df[1][40:58])

#Preview the data
print(V_n)
print(I_n)
```

[2.938 3.368 3.658 3.912 4.18  4.449 4.738 5.014 5.282 5.571 5.882 6.15
 6.433 6.758 7.054 7.351 7.647 8.001]
[22.3807 24.3154 26.7535 28.8341 31.0389 32.9722 35.3373 37.4268 40.0395
 42.2593 44.4559 46.9028 49.0141 51.4645 53.8255 56.5603 58.9077 61.3055]

## Define the model and fit the data

```
#Define the variables and convert to Volts and Amps
x = V_n / 0.001
y = I_n / 0.000001

#Use builtin NameModel, specify prefix for each:
mod = LinearModel(prefix='') 

#Set the initial parameters to 'guess' mode
pars  = mod.guess(y, x = x)

#Fit with weights=1/yerr
result = mod.fit(y, pars, x = x, weights= 1. / (y * 0.01343))

#Print the fit results
print(result.fit_report())
```

[[Model]]
    Model(linear)
[[Fit Statistics]]
    # fitting method   = leastsq
    # function evals   = 7
    # data points      = 18
    # variables        = 2
    chi-square         = 16.0178195
    reduced chi-square = 1.00111372
    Akaike info crit   = 1.89994109
    Bayesian info crit = 3.68068460
    R-squared          = 1.00000000
[[Variables]]
    slope:      7850.46461 +/- 82.8258786 (1.06%) (init = 7929.778)
    intercept: -1619167.40 +/- 395820.914 (24.45%) (init = -2021395)
[[Correlations]] (unreported correlations are < 0.100)
    C(slope, intercept) = -0.9577

## Plot the model

```
#Set the figure size
plt.figure(figsize = (9,6))

#Plot the data and the model
plt.scatter(x, y, linewidth=2)
plt.plot(x, result.best_fit, 'r-', linewidth=2.5)

# Set plot labels and title
plt.xlabel('V ($V$)')
plt.ylabel('I ($A$)')
plt.title('Normal State IVC')

#Show the plot
plt.show()
```

# Calculating the theoretical Ic and V_gap

![](./img/Ic_formula.png)

```
#Access the model parameters
varys = result.params.valuesdict()

varys
```

{'slope': 7850.464605203067, 'intercept': -1619167.403584918}

```
#The slope is equal to 1 / R 
R_n = 1 / varys.get("slope")

print('Normal state resistance: R_n = ', round(R_n, 6), 'Ohm')
```

Normal state resistance: R_n =  0.000127 Ohm

```
#Define the terms for the strong and weak coupling formulas 
t_c = 9.25 #critical temperature
delta_0 = 2.25288819E-22 # from 1.764 * k_B * t_c,  [check eqn. 1 on the report paper] 
t = 4.59101642 #from the calibration curve in notebook 2
e = 1.6022E-19 #elementay charge
pi = 3.14159265358979323846264338327950 
t_red = t / t_c #the reduced temperature
k_B = 1.3807E-23 #Boltzmann constant
R_n = 1 / varys.get("slope") #from the slope of the IVC


#weak coupling formula

delta_weak = delta_0 * 1.74 * math.sqrt(1.0 - t_red)

E_weak = delta_weak * 2

V_weak = (E_weak / e) * 1000

#The Ambegaokar-Baratoff formula
Ic_weak = (pi / 2) * (delta_weak / (e * R_n)) * math.tanh(delta_weak / (2 * k_B * t))


#strong coupling approximation

delta_strong = (delta_0) * math.sqrt(math.cos((pi * t_red**2)  / 2 )) 

E_strong = delta_strong * 2

V_strong = (E_strong / e) * 1000

#The Ambegaokar-Baratoff formula
Ic_strong = (pi / 2) * (delta_strong / (e * R_n)) * math.tanh(delta_strong / (2 * k_B * t))


#Print the results
print('Temperature =', t, 'K')
print('-----------------------------')
print('-----------------------------')
                         
print('Weak Coupling Formula')
print('-----------------------------')


print('delta_t =', delta_weak, 'J')
print('Gap Energy =', E_weak, 'J')
print('Gap Voltage =', V_weak, 'mV')
print('Josephson Current =', Ic_weak, 'uA')
print('______________________________')
print('______________________________')
print('------------------------------')
print('Strong Coupling Approximation')
print('------------------------------')

print('delta_t =', delta_strong, 'J')
print('Gap Energy = ', E_strong, 'J')
print('Gap Voltage =', V_strong, 'mV')
print('Josephson Current =', Ic_strong, 'uA')
print('________________________________')
print('________________________________')
print('________________________________')
```

Temperature = 4.59101642 K
-----------------------------
-----------------------------
Weak Coupling Formula
-----------------------------
delta_t = 2.7820415390514426e-22 J
Gap Energy = 5.564083078102885e-22 J
Gap Voltage = 3.472776855637801 mV
Josephson Current = 20.887119312843478 uA
______________________________
______________________________
------------------------------
Strong Coupling Approximation
------------------------------
delta_t = 2.168004981197949e-22 J
Gap Energy =  4.336009962395898e-22 J
Gap Voltage = 2.7062850845062396 mV
Josephson Current = 15.629346036584817 uA
________________________________
________________________________
________________________________

```
#Add all the collected results to a dictionary
Josephson_data = {"Ic" : np.interp(V[5], V, I) , "Ic_weak" : round(Ic_weak, 4), "Ic_strong" : round(Ic_strong, 4), "V_gap" : V[1], "Vg_weak" : round(V_weak, 4), "Vg_strong" : round(V_strong, 4), "Temp" : round(t, 4)}

#Preview the newly created row of data
print(Josephson_data)
```

{'Ic': 20.4127, 'Ic_weak': 20.8871, 'Ic_strong': 15.6293, 'V_gap': 2.867, 'Vg_weak': 3.4728, 'Vg_strong': 2.7063, 'Temp': 4.591}

## Export the results to a csv file

```
import csv

with open(r'./Data/Josephson_data.csv', 'a', newline='') as csvfile:
    fieldnames = ['Ic','Ic_weak', 'Ic_strong', 'V_gap', 'Vg_weak', 'Vg_strong', 'Temp']
    writer = csv.DictWriter(csvfile, fieldnames=fieldnames)

    writer.writerow(Josephson_data)
```

## Author
** **

### <a href="https://www.linkedin.com/in/alin-airinei/">Alin Airinei</a>

File: 0.7.Measuring_Ic_Vc_and_Rn_at_1220ohm.ipynb
# Measuring the Josephson Current, the gap voltage and the normal state resistance at 1220ohm 
** **
 * This project uses the lmfit package. Lmfit provides curve fiting using non-linear least squares minimization and was developed by Matt Newville: https://github.com/newville.

## Install and import libraries

```
#uncomment the following line to install lmfit
#!pip install lmfit
```

```
import pandas as pd
import numpy as np
import seaborn as sns
import matplotlib.pyplot as plt
from lmfit.models import LinearModel
import math
```

## Data

```
#Load the data
df = pd.read_csv("./Data/1220_one_pass.csv", sep = " ", header = None)

#Preview the data
df.head()
```

       0        1        2
0 -6.285 -45.8516  0.00233
1 -5.691 -43.4906  0.00221
2 -5.402 -41.1146  0.00209
3 -5.077 -38.5087  0.00196
4 -4.823 -36.2746  0.00185

## Data wrangling

```
#Ascribe the columns to the V and I varibles 
V = list(df[0])
I = list(df[1])

#Preview the data
print("V = ", V)
print("I = ", I )
```

V =  [-6.285, -5.691, -5.402, -5.077, -4.823, -4.512, -4.202, -3.891, -3.665, -3.298, -2.846, -2.817, -2.825, -2.789, -2.775, -2.761, -2.775, -2.747, -2.719, -2.719, -2.697, -2.196, 0.042, 0.057, 0.042, 0.042, 0.028, 0.057, 2.867, 2.867, 2.881, 2.888, 2.923, 2.923, 3.305, 3.672, 3.898, 4.166, 4.406, 4.661, 4.964, 5.225, 5.529, 5.776, 6.094, 6.341, 6.673, 6.948, 7.266, 7.577, 7.93, 8.212, 8.226, 8.043, 7.845, 7.647, 7.45, 7.252, 7.04, 6.857, 6.68, 6.503, 6.27, 6.122, 5.939, 5.776, 5.586, 5.409, 5.24, 5.07, 4.901, 4.703, 4.562, 4.378, 4.209, 4.067, 3.884, 3.743, 3.559, 3.361, 3.008, 2.994, 2.987, 2.966, 2.952, 2.952, 2.952, 2.938, 2.938, 2.909, 2.923, 2.909, 2.895, 2.902, 2.895, 2.881, 2.881, 2.853, 2.839, 0.099, 0.113, 0.099, 0.12, 0.099, 0.127, 0.106, 0.12, 0.085, 0.085, -2.705, -2.697, -2.705, -2.719, -2.733, -2.747, -2.733, -2.747, -2.768, -2.789, -3.128, -3.284, -3.495, -3.693, -3.848, -4.004, -4.202, -4.378, -4.569, -4.703, -4.922, -5.077, -5.289, -5.48, -5.642, -5.833, -6.016, -6.228, -6.419, -6.652, -6.828, -7.04, -7.266, -7.436, -7.64, -7.866, -8.008]
I =  [-45.8516, -43.4906, -41.1146, -38.5087, -36.2746, -33.728, -31.7518, -29.2905, -26.9984, -24.8748, -22.745, -20.4952, -18.4535, -16.3251, -14.2936, -12.2198, -10.1514, -8.1349, -6.4984, -4.4771, -2.5418, -0.82, 1.0383, 2.9606, 4.5228, 6.6669, 8.2543, 10.4434, 12.0642, 14.0678, 16.1157, 18.1629, 19.9815, 22.3391, 24.1462, 26.3162, 28.3538, 30.4379, 32.8828, 34.9566, 37.0174, 39.3048, 41.5914, 44.0677, 46.1872, 48.7392, 51.2312, 53.5854, 56.0317, 58.16, 60.9808, 63.1774, 62.8657, 61.238, 59.5114, 58.042, 56.4642, 55.1339, 53.4585, 52.0369, 50.3921, 49.0483, 47.4165, 45.9239, 44.3385, 43.2089, 41.4611, 40.2891, 38.6465, 37.4022, 35.8434, 34.6182, 33.1195, 31.9625, 30.5805, 29.1302, 27.965, 26.5488, 25.2977, 24.1148, 22.7225, 21.3486, 20.0695, 18.8287, 17.6246, 16.4854, 15.3168, 13.9791, 12.9545, 11.7109, 10.5178, 9.3199, 8.3403, 7.0475, 5.9786, 4.9505, 3.7472, 2.5909, 1.6154, 0.5096, -0.5758, -1.8685, -2.9559, -4.1081, -5.1579, -6.4363, -7.465, -8.7332, -9.9284, -11.1017, -12.2075, -13.477, -14.7636, -16.1314, -17.2297, -18.564, -19.8014, -21.2947, -22.4817, -23.8645, -25.2786, -26.6088, -27.9118, -29.4603, -30.7701, -32.2027, -33.6004, -35.0316, -36.5618, -38.1683, -39.6233, -40.9222, -42.4557, -43.9231, -45.649, -47.059, -48.7938, -50.1193, -51.8834, -53.5042, -55.3931, -56.8114, -58.6, -60.2066, -62.0709, -61.9516]

```
lower_limit = V.index(0.042) + 5
upper_limit = V.index(5.529)

print(lower_limit)
print(upper_limit)
```

27
42

```
#Remove the data above the chosen upper limit to enhance the view and focus on the single forward pass
V = np.array(V[lower_limit:upper_limit])

I = np.array(I[lower_limit:upper_limit])

#Preview the new subsets
print("V = ", V)
print("I = ", I)
```

V =  [0.057 2.867 2.867 2.881 2.888 2.923 2.923 3.305 3.672 3.898 4.166 4.406
 4.661 4.964 5.225]
I =  [10.4434 12.0642 14.0678 16.1157 18.1629 19.9815 22.3391 24.1462 26.3162
 28.3538 30.4379 32.8828 34.9566 37.0174 39.3048]

```
#Uncomment the line below to make the graph interactive
#%matplotlib widget

#Preview the data
sns.relplot(x = V, y = I, kind = "line")
```

```
#Uncomment the line below to make the graph interactive
#%matplotlib widget

#Set figure size
plt.figure(figsize=(9,6))

# Define the data
V = np.array(V)
I = np.array(I)


# Define the window size
window_size = 6

# Calculate the moving averages
V_avg = np.convolve(V, np.ones(window_size)/window_size, mode='same')
I_avg = np.convolve(I, np.ones(window_size)/window_size, mode='same')

# Calculate the standard deviations
V_std = np.std(V)
I_std = np.std(I)

# Calculate the z-scores
V_z = (V - V_avg) / V_std
I_z = (I - I_avg) / I_std

# Calculate the change points
change_points = []
for i in range(len(V_z)):
    if abs(V_z[i]) > 3 or abs(I_z[i]) > 0.1:
        change_points.append(i)

# Mark the change points on the plot
for point in change_points:
    plt.axvline(V[point], color='r', linestyle='--', alpha=0.5)

    
# Plot the data again
sns.lineplot(x=V, y=I, color = 'orange')  
    
# Set plot labels and title
plt.xlabel('V')
plt.ylabel('I')
plt.title('Inflection Points Detection')

# Show the plot
plt.show()
```

### Clear the graph above to focus on Ic and Vc

```
#Uncomment the line below to make the graph interactive
#%matplotlib widget

#Set figure size
plt.figure(figsize=(9,6))

# Define the window size
window_size = 6

# Calculate the moving averages
V_avg = np.convolve(V, np.ones(window_size)/window_size, mode='same')
I_avg = np.convolve(I, np.ones(window_size)/window_size, mode='same')

# Calculate the standard deviations
V_std = np.std(V)
I_std = np.std(I)

# Calculate the z-scores
V_z = (V - V_avg) / V_std
I_z = (I - I_avg) / I_std

# Calculate the change points
change_points = []
for i in range(len(V_z)):
    if abs(V_z[i]) > 3 or abs(I_z[i]) > 0.1:
        change_points.append(i)

# Annotate inflection points on the graph
for idx, point in enumerate(change_points):
    if idx in [1, 5]:
        plt.annotate(f'Inflection Point\n(V={V[point]:.3f}mV)\n(I = {np.interp(V[point], V, I):3f}$\mu A$)', 
                     xy=(V[point], np.interp(V[point], V, I)),
                     xytext=(V[point] - 1.3, np.interp(V[point], V, I) + 5),
                     arrowprops={'facecolor': 'red', 'shrink': 0.05})

    
# Plot the data again
sns.lineplot(x=V, y=I, color = 'orange')  
    
# Set plot labels and title
plt.xlabel('V')
plt.ylabel('I')
plt.title('Inflection Points Detection')

# Show the plot
plt.show()
```

# Estimating the normal state resistance (Rn)

```
#Preview the main dataset
print(list(df[0]))
```

[-6.285, -5.691, -5.402, -5.077, -4.823, -4.512, -4.202, -3.891, -3.665, -3.298, -2.846, -2.817, -2.825, -2.789, -2.775, -2.761, -2.775, -2.747, -2.719, -2.719, -2.697, -2.196, 0.042, 0.057, 0.042, 0.042, 0.028, 0.057, 2.867, 2.867, 2.881, 2.888, 2.923, 2.923, 3.305, 3.672, 3.898, 4.166, 4.406, 4.661, 4.964, 5.225, 5.529, 5.776, 6.094, 6.341, 6.673, 6.948, 7.266, 7.577, 7.93, 8.212, 8.226, 8.043, 7.845, 7.647, 7.45, 7.252, 7.04, 6.857, 6.68, 6.503, 6.27, 6.122, 5.939, 5.776, 5.586, 5.409, 5.24, 5.07, 4.901, 4.703, 4.562, 4.378, 4.209, 4.067, 3.884, 3.743, 3.559, 3.361, 3.008, 2.994, 2.987, 2.966, 2.952, 2.952, 2.952, 2.938, 2.938, 2.909, 2.923, 2.909, 2.895, 2.902, 2.895, 2.881, 2.881, 2.853, 2.839, 0.099, 0.113, 0.099, 0.12, 0.099, 0.127, 0.106, 0.12, 0.085, 0.085, -2.705, -2.697, -2.705, -2.719, -2.733, -2.747, -2.733, -2.747, -2.768, -2.789, -3.128, -3.284, -3.495, -3.693, -3.848, -4.004, -4.202, -4.378, -4.569, -4.703, -4.922, -5.077, -5.289, -5.48, -5.642, -5.833, -6.016, -6.228, -6.419, -6.652, -6.828, -7.04, -7.266, -7.436, -7.64, -7.866, -8.008]

```
#The dataset includes points from two complete sweeps
#Identify the index of the approximate limits of the normal state on the positive side of the graph 

#Function for detecting the first occurrence of an item in a list
def find_first_occurrence(value, list):
    for i, item in enumerate(list):
        if item == value:
            first_occurrence = i
            break
    return first_occurrence

print(find_first_occurrence(2.923, list(df[0]))) #the second change point above
print(list(df[0]).index(df[0].max()))
```

32
52

```
#Select data from the first pass
V_n = np.array(df[0][32:52])
I_n = np.array(df[1][32:52])

#Preview the data
print(V_n)
print(I_n)
```

[2.923 2.923 3.305 3.672 3.898 4.166 4.406 4.661 4.964 5.225 5.529 5.776
 6.094 6.341 6.673 6.948 7.266 7.577 7.93  8.212]
[19.9815 22.3391 24.1462 26.3162 28.3538 30.4379 32.8828 34.9566 37.0174
 39.3048 41.5914 44.0677 46.1872 48.7392 51.2312 53.5854 56.0317 58.16
 60.9808 63.1774]

## Define the model and fit the data

```
#Define the variables and convert to Volts and Amps
x = V_n / 0.001
y = I_n / 0.000001

#Use builtin NameModel, specify prefix for each:
mod = LinearModel(prefix='') 

#Set the initial parameters to 'guess' mode
pars  = mod.guess(y, x = x)

#Fit with weights=1/yerr
result = mod.fit(y, pars, x = x, weights= 1. / (y * 0.0204))

#Print the fit results
print(result.fit_report())
```

[[Model]]
    Model(linear)
[[Fit Statistics]]
    # fitting method   = leastsq
    # function evals   = 7
    # data points      = 20
    # variables        = 2
    chi-square         = 18.0392332
    reduced chi-square = 1.00217962
    Akaike info crit   = 1.93633469
    Bayesian info crit = 3.92779924
    R-squared          = 1.00000000
[[Variables]]
    slope:      8034.51371 +/- 108.877038 (1.36%) (init = 8048.876)
    intercept: -2636261.96 +/- 499085.659 (18.93%) (init = -2686310)
[[Correlations]] (unreported correlations are < 0.100)
    C(slope, intercept) = -0.9493

## Plot the model

```
#Set the figure size
plt.figure(figsize = (9,6))

#Plot the data and the model
plt.scatter(x, y, linewidth=2)
plt.plot(x, result.best_fit, 'r-', linewidth=2.5)

# Set plot labels and title
plt.xlabel('V ($V$)')
plt.ylabel('I ($A$)')
plt.title('Normal State IVC')

#Show the plot
plt.show()
```

# Calculating the theoretical Ic and V_gap

![](./img/Ic_formula.png)

```
#Access the model parameters
varys = result.params.valuesdict()

varys
```

{'slope': 8034.5137079762135, 'intercept': -2636261.9619016107}

```
#The slope is equal to 1 / R 
R_n = 1 / varys.get("slope")

print('Normal state resistance: R_n = ', round(R_n, 6), 'Ohm')
```

Normal state resistance: R_n =  0.000124 Ohm

```
#Define the terms for the strong and weak coupling formulas 
t_c = 9.25 #critical temperature
delta_0 = 2.25288819E-22 # from 1.764 * k_B * t_c,  [check eqn. 1 on the report paper] 
t = 4.65493389 #from the calibration curve in notebook 2
e = 1.6022E-19 #elementay charge
pi = 3.14159265358979323846264338327950 
t_red = t / t_c #the reduced temperature
k_B = 1.3807E-23 #Boltzmann constant
R_n = 1 / varys.get("slope") #from the slope of the IVC


#weak coupling formula

delta_weak = delta_0 * 1.74 * math.sqrt(1.0 - t_red)

E_weak = delta_weak * 2

V_weak = (E_weak / e) * 1000

#The Ambegaokar-Baratoff formula
Ic_weak = (pi / 2) * (delta_weak / (e * R_n)) * math.tanh(delta_weak / (2 * k_B * t))


#strong coupling approximation

delta_strong = (delta_0) * math.sqrt(math.cos((pi * t_red**2)  / 2 )) 

E_strong = delta_strong * 2

V_strong = (E_strong / e) * 1000

#The Ambegaokar-Baratoff formula
Ic_strong = (pi / 2) * (delta_strong / (e * R_n)) * math.tanh(delta_strong / (2 * k_B * t))


#Print the results
print('Temperature =', t, 'K')
print('-----------------------------')
print('-----------------------------')
                         
print('Weak Coupling Formula')
print('-----------------------------')


print('delta_t =', delta_weak, 'J')
print('Gap Energy =', E_weak, 'J')
print('Gap Voltage =', V_weak, 'mV')
print('Josephson Current =', Ic_weak, 'uA')
print('______________________________')
print('______________________________')
print('------------------------------')
print('Strong Coupling Approximation')
print('------------------------------')

print('delta_t =', delta_strong, 'J')
print('Gap Energy = ', E_strong, 'J')
print('Gap Voltage =', V_strong, 'mV')
print('Josephson Current =', Ic_strong, 'uA')
print('________________________________')
print('________________________________')
print('________________________________')
```

Temperature = 4.65493389 K
-----------------------------
-----------------------------
Weak Coupling Formula
-----------------------------
delta_t = 2.7628919580884587e-22 J
Gap Energy = 5.525783916176917e-22 J
Gap Voltage = 3.448872747582647 mV
Josephson Current = 21.180037103161315 uA
______________________________
______________________________
------------------------------
Strong Coupling Approximation
------------------------------
delta_t = 2.1631433685607e-22 J
Gap Energy =  4.3262867371214e-22 J
Gap Voltage = 2.700216413132817 mV
Josephson Current = 15.901432495480757 uA
________________________________
________________________________
________________________________

```
#Add all the collected results to a dictionary
Josephson_data = {"Ic" : np.interp(V[5], V, I) , "Ic_weak" : round(Ic_weak, 4), "Ic_strong" : round(Ic_strong, 4), "V_gap" : V[1], "Vg_weak" : round(V_weak, 4), "Vg_strong" : round(V_strong, 4), "Temp" : round(t, 4)}

#Preview the newly created row of data
print(Josephson_data)
```

{'Ic': 22.3391, 'Ic_weak': 21.18, 'Ic_strong': 15.9014, 'V_gap': 2.867, 'Vg_weak': 3.4489, 'Vg_strong': 2.7002, 'Temp': 4.6549}

## Export the results to a csv file

```
# import csv

# with open(r'./Data/Josephson_data.csv', 'a', newline='') as csvfile:
#     fieldnames = ['Ic','Ic_weak', 'Ic_strong', 'V_gap', 'Vg_weak', 'Vg_strong', 'Temp']
#     writer = csv.DictWriter(csvfile, fieldnames=fieldnames)

#     writer.writerow(Josephson_data)
```

## Author
** **

### <a href="https://www.linkedin.com/in/alin-airinei/">Alin Airinei</a>
