Repository: Al-1n/Superconductivity

# Superconductivity

## Testing Niobium Josephson Junctions

---

**About the project**
This repository contains Python code for analyzing data from a real-world quantum mechanics experiment. The experiment involved using liquid helium to reduce the temperature of the test probe to a level where Cooper pairs propagate with zero resistance. 

**Requirements**
* JupyterLab
* Pandas
* NumPy
* lmfit

**How to use this project**

The code in these files can be adapted and used as a guidline for analyzing measurements of the properties predicted by the BCS theory of superconductivity using low-temperature methods and Josephson Junctions in a lab setting. 

**Contributors**

File: 0.8.Measuring_Ic_Vc_and_Rn_at_1198ohm.ipynb
# Measuring the Josephson Current, the gap voltage and the normal state resistance at 1198ohm 
** **
 * This project uses the lmfit package. Lmfit provides curve fiting using non-linear least squares minimization and was developed by Matt Newville: https://github.com/newville.

## Install and import libraries

```
#uncomment the following line to install lmfit
#!pip install lmfit
```

```
import pandas as pd
import numpy as np
import seaborn as sns
import matplotlib.pyplot as plt
from lmfit.models import LinearModel
import math
```

## Data

```
#Load the data
df = pd.read_csv("./Data/1198_one_pass.csv", sep = " ", header = None)

#Preview the data
df.head()
```

       0        1        2
0  8.361  63.9885  0.00323
1  8.205  62.5239  0.00316
2  8.008  60.8846  0.00308
3  7.803  59.2317  0.00300
4  7.612  57.8265  0.00293

## Data wrangling

```
#Ascribe the columns to the V and I varibles 
V = list(df[0])
I = list(df[1])

#Preview the data
print("V = ", V)
print("I = ", I )
```

V =  [8.361, 8.205, 8.008, 7.803, 7.612, 7.386, 7.203, 7.005, 6.857, 6.673, 6.454, 6.313, 6.122, 5.932, 5.741, 5.6, 5.43, 5.24, 5.077, 4.879, 4.724, 4.54, 4.385, 4.216, 4.046, 3.884, 3.707, 3.538, 3.354, 2.987, 2.973, 2.987, 2.973, 2.945, 2.945, 2.945, 2.938, 2.902, 2.916, 2.902, 2.888, 2.874, 2.888, 2.881, 2.874, 2.874, 2.86, 2.803, 0.106, 0.113, 0.106, 0.106, 0.106, 0.113, 0.134, 0.092, 0.099, 0.12, -2.683, -2.683, -2.712, -2.726, -2.733, -2.733, -2.74, -2.754, -2.768, -2.782, -3.206, -3.354, -3.545, -3.707, -3.884, -4.067, -4.265, -4.406, -4.597, -4.788, -4.943, -5.169, -5.31, -5.522, -5.713, -5.917, -6.101, -6.285, -6.503, -6.722, -6.927, -7.125, -7.351, -7.549, -7.789, -7.972, -7.831, -7.471, -7.153, -6.772, -6.461, -6.157, -5.854, -5.55, -5.261, -4.978, -4.675, -4.378, -4.089, -3.841, -3.559, -3.22, -2.839, -2.825, -2.81, -2.796, -2.768, -2.782, -2.754, -2.74, -2.726, -2.726, -2.697, 0.049, 0.028, 0.035, 0.049, 0.035, 0.035, 0.812, 2.853, 2.874, 2.874, 2.888, 2.916, 2.916, 3.404, 3.693, 3.976, 4.216, 4.548, 4.773, 5.084, 5.331, 5.621, 5.917, 6.193, 6.489, 6.786, 7.097, 7.372, 7.654, 7.965, 8.304]
I =  [63.9885, 62.5239, 60.8846, 59.2317, 57.8265, 56.3536, 54.8181, 53.3596, 51.9107, 50.4106, 48.8225, 47.3005, 45.8263, 44.3808, 43.0738, 41.7183, 40.1568, 38.935, 37.3531, 36.1177, 34.6762, 33.3167, 31.9366, 30.5921, 29.0967, 27.9691, 26.5706, 25.3093, 23.8986, 22.7784, 21.3554, 20.1268, 18.7598, 17.727, 16.3415, 15.2943, 13.9518, 12.7771, 11.498, 10.4666, 9.2018, 8.1015, 6.8893, 5.6996, 4.5794, 3.3856, 2.2137, 1.0983, 0.0696, -1.0171, -2.1959, -3.4102, -4.4942, -5.557, -6.817, -7.9494, -9.1159, -10.2033, -11.3029, -12.6905, -13.739, -15.089, -16.351, -17.5673, -18.8457, -20.2019, -21.496, -22.891, -24.1141, -25.6593, -26.8469, -28.2884, -29.5463, -31.1528, -32.3855, -33.9211, -35.2895, -36.8899, -38.4132, -39.9024, -41.3438, -43.0792, -44.3904, -46.0467, -47.7535, -49.3491, -50.8192, -52.5928, -54.2867, -56.0549, -57.4328, -59.2829, -60.9153, -62.8541, -60.9378, -57.7576, -55.4382, -52.5846, -50.1234, -47.1832, -44.8161, -42.7238, -39.9999, -37.8511, -35.2772, -33.1086, -30.8383, -28.388, -26.1191, -24.2308, -22.0301, -20.0627, -17.7133, -15.9642, -13.6223, -11.9817, -9.7257, -7.9685, -5.9847, -4.0501, -2.0704, -0.5144, 1.6311, 3.1728, 5.1197, 7.1192, 9.1063, 10.7401, 12.6925, 14.6735, 16.6921, 18.5926, 20.7708, 22.8562, 25.003, 27.0714, 29.0388, 31.3677, 33.4968, 35.7929, 38.0018, 40.24, 42.7075, 44.7144, 47.3681, 49.4501, 51.7503, 54.2294, 56.4723, 59.1867, 61.5102, 63.6706]

```
lower_limit = V.index(0.049) + 5
upper_limit = V.index(5.621)

print(lower_limit)
print(upper_limit)
```

126
142

```
#Remove the data above the chosen upper limit to enhance the view and focus on the single forward pass
V = np.array(V[lower_limit:upper_limit])

I = np.array(I[lower_limit:upper_limit])

#Preview the new subsets
print("V = ", V)
print("I = ", I)
```

V =  [0.035 0.812 2.853 2.874 2.874 2.888 2.916 2.916 3.404 3.693 3.976 4.216
 4.548 4.773 5.084 5.331]
I =  [ 9.1063 10.7401 12.6925 14.6735 16.6921 18.5926 20.7708 22.8562 25.003
 27.0714 29.0388 31.3677 33.4968 35.7929 38.0018 40.24  ]

```
#Uncomment the line below to make the graph interactive
#%matplotlib widget

#Preview the data
sns.relplot(x = V, y = I, kind = "line")
```

```
#Uncomment the line below to make the graph interactive
#%matplotlib widget

#Set figure size
plt.figure(figsize=(9,6))

# Define the data
V = np.array(V)
I = np.array(I)


# Define the window size
window_size = 6

# Calculate the moving averages
V_avg = np.convolve(V, np.ones(window_size)/window_size, mode='same')
I_avg = np.convolve(I, np.ones(window_size)/window_size, mode='same')

# Calculate the standard deviations
V_std = np.std(V)
I_std = np.std(I)

# Calculate the z-scores
V_z = (V - V_avg) / V_std
I_z = (I - I_avg) / I_std

# Calculate the change points
change_points = []
for i in range(len(V_z)):
    if abs(V_z[i]) > 3 or abs(I_z[i]) > 0.1:
        change_points.append(i)

# Mark the change points on the plot
for point in change_points:
    plt.axvline(V[point], color='r', linestyle='--', alpha=0.5)

    
# Plot the data again
sns.lineplot(x=V, y=I, color = 'orange')  
    
# Set plot labels and title
plt.xlabel('V')
plt.ylabel('I')
plt.title('Inflection Points Detection')

# Show the plot
plt.show()
```

### Clear the graph above to focus on Ic and Vc

```
#Uncomment the line below to make the graph interactive
#%matplotlib widget

#Set figure size
plt.figure(figsize=(9,6))

# Define the window size
window_size = 6

# Calculate the moving averages
V_avg = np.convolve(V, np.ones(window_size)/window_size, mode='same')
I_avg = np.convolve(I, np.ones(window_size)/window_size, mode='same')

# Calculate the standard deviations
V_std = np.std(V)
I_std = np.std(I)

# Calculate the z-scores
V_z = (V - V_avg) / V_std
I_z = (I - I_avg) / I_std

# Calculate the change points
change_points = []
for i in range(len(V_z)):
    if abs(V_z[i]) > 3 or abs(I_z[i]) > 0.1:
        change_points.append(i)

# Annotate inflection points on the graph
for idx, point in enumerate(change_points):
    if idx in [2, 5]:
        plt.annotate(f'Inflection Point\n(V={V[point]:.3f}mV)\n(I = {np.interp(V[point], V, I):3f}$\mu A$)', 
                     xy=(V[point], np.interp(V[point], V, I)),
                     xytext=(V[point] - 1.2, np.interp(V[point], V, I) + 3),
                     arrowprops={'facecolor': 'red', 'shrink': 0.05})

    
# Plot the data again
sns.lineplot(x=V, y=I, color = 'orange')  
    
# Set plot labels and title
plt.xlabel('V')
plt.ylabel('I')
plt.title('Inflection Points Detection')

# Show the plot
plt.show()
```

# Estimating the normal state resistance (Rn)

```
#Preview the main dataset
print(list(df[0]))
```

[8.361, 8.205, 8.008, 7.803, 7.612, 7.386, 7.203, 7.005, 6.857, 6.673, 6.454, 6.313, 6.122, 5.932, 5.741, 5.6, 5.43, 5.24, 5.077, 4.879, 4.724, 4.54, 4.385, 4.216, 4.046, 3.884, 3.707, 3.538, 3.354, 2.987, 2.973, 2.987, 2.973, 2.945, 2.945, 2.945, 2.938, 2.902, 2.916, 2.902, 2.888, 2.874, 2.888, 2.881, 2.874, 2.874, 2.86, 2.803, 0.106, 0.113, 0.106, 0.106, 0.106, 0.113, 0.134, 0.092, 0.099, 0.12, -2.683, -2.683, -2.712, -2.726, -2.733, -2.733, -2.74, -2.754, -2.768, -2.782, -3.206, -3.354, -3.545, -3.707, -3.884, -4.067, -4.265, -4.406, -4.597, -4.788, -4.943, -5.169, -5.31, -5.522, -5.713, -5.917, -6.101, -6.285, -6.503, -6.722, -6.927, -7.125, -7.351, -7.549, -7.789, -7.972, -7.831, -7.471, -7.153, -6.772, -6.461, -6.157, -5.854, -5.55, -5.261, -4.978, -4.675, -4.378, -4.089, -3.841, -3.559, -3.22, -2.839, -2.825, -2.81, -2.796, -2.768, -2.782, -2.754, -2.74, -2.726, -2.726, -2.697, 0.049, 0.028, 0.035, 0.049, 0.035, 0.035, 0.812, 2.853, 2.874, 2.874, 2.888, 2.916, 2.916, 3.404, 3.693, 3.976, 4.216, 4.548, 4.773, 5.084, 5.331, 5.621, 5.917, 6.193, 6.489, 6.786, 7.097, 7.372, 7.654, 7.965, 8.304]

```
#The dataset includes points from two complete sweeps
#Identify the index of the approximate limits of the normal state on the positive side of the graph 

def find_last_occurrence(value, list):
    for i, item in enumerate(list):
        if item == value:
            last_occurrence = i
    return last_occurrence

print(find_last_occurrence(2.916, list(df[0]))) #the second change point above
print(list(df[0]).index(df[0][len(df[0]) - 1]))
```

133
151

```
#Select data from the first pass
V_n = np.array(df[0][133:151])
I_n = np.array(df[1][133:151])

#Preview the data
print(V_n)
print(I_n)
```

[2.916 3.404 3.693 3.976 4.216 4.548 4.773 5.084 5.331 5.621 5.917 6.193
 6.489 6.786 7.097 7.372 7.654 7.965]
[22.8562 25.003  27.0714 29.0388 31.3677 33.4968 35.7929 38.0018 40.24
 42.7075 44.7144 47.3681 49.4501 51.7503 54.2294 56.4723 59.1867 61.5102]

## Define the model and fit the data

```
#Define the variables and convert to Volts and Amps
x = V_n / 0.001
y = I_n / 0.000001

#Use builtin NameModel, specify prefix for each:
mod = LinearModel(prefix='') 

#Set the initial parameters to 'guess' mode
pars  = mod.guess(y, x = x)

#Fit with weights=1/yerr
result = mod.fit(y, pars, x = x, weights= 1. / (y * 0.01877))

#Print the fit results
print(result.fit_report())
```

[[Model]]
    Model(linear)
[[Fit Statistics]]
    # fitting method   = leastsq
    # function evals   = 7
    # data points      = 18
    # variables        = 2
    chi-square         = 16.0028027
    reduced chi-square = 1.00017517
    Akaike info crit   = 1.88305816
    Bayesian info crit = 3.66380168
    R-squared          = 1.00000000
[[Variables]]
    slope:      7763.08388 +/- 116.512678 (1.50%) (init = 7912.954)
    intercept: -1089122.84 +/- 562734.534 (51.67%) (init = -1855655)
[[Correlations]] (unreported correlations are < 0.100)
    C(slope, intercept) = -0.9580

## Plot the model

```
#Set the figure size
plt.figure(figsize = (9,6))

#Plot the data and the model
plt.scatter(x, y, linewidth=2)
plt.plot(x, result.best_fit, 'r-', linewidth=2.5)

# Set plot labels and title
plt.xlabel('V ($V$)')
plt.ylabel('I ($A$)')
plt.title('Normal State IVC')

#Show the plot
plt.show()
```

# Calculating the theoretical Ic and V_gap

![](./img/Ic_formula.png)

```
#Access the model parameters
varys = result.params.valuesdict()

varys
```

{'slope': 7763.08388312343, 'intercept': -1089122.8413458439}

```
#The slope is equal to 1 / R 
R_n = 1 / varys.get("slope")

print('Normal state resistance: R_n = ', round(R_n, 6), 'Ohm')
```

Normal state resistance: R_n =  0.000129 Ohm

```
#Define the terms for the strong and weak coupling formulas 
t_c = 9.25 #critical temperature
delta_0 = 2.25288819E-22 # from 1.764 * k_B * t_c,  [check eqn. 1 on the report paper] 
t = 4.68893173 #from the calibration curve in notebook 2
e = 1.6022E-19 #elementay charge
pi = 3.14159265358979323846264338327950 
t_red = t / t_c #the reduced temperature
k_B = 1.3807E-23 #Boltzmann constant
R_n = 1 / varys.get("slope") #from the slope of the IVC


#weak coupling formula

delta_weak = delta_0 * 1.74 * math.sqrt(1.0 - t_red)

E_weak = delta_weak * 2

V_weak = (E_weak / e) * 1000

#The Ambegaokar-Baratoff formula
Ic_weak = (pi / 2) * (delta_weak / (e * R_n)) * math.tanh(delta_weak / (2 * k_B * t))


#strong coupling approximation

delta_strong = (delta_0) * math.sqrt(math.cos((pi * t_red**2)  / 2 )) 

E_strong = delta_strong * 2

V_strong = (E_strong / e) * 1000

#The Ambegaokar-Baratoff formula
Ic_strong = (pi / 2) * (delta_strong / (e * R_n)) * math.tanh(delta_strong / (2 * k_B * t))


#Print the results
print('Temperature =', t, 'K')
print('-----------------------------')
print('-----------------------------')
                         
print('Weak Coupling Formula')
print('-----------------------------')


print('delta_t =', delta_weak, 'J')
print('Gap Energy =', E_weak, 'J')
print('Gap Voltage =', V_weak, 'mV')
print('Josephson Current =', Ic_weak, 'uA')
print('______________________________')
print('______________________________')
print('------------------------------')
print('Strong Coupling Approximation')
print('------------------------------')

print('delta_t =', delta_strong, 'J')
print('Gap Energy = ', E_strong, 'J')
print('Gap Voltage =', V_strong, 'mV')
print('Josephson Current =', Ic_strong, 'uA')
print('________________________________')
print('________________________________')
print('________________________________')
```

Temperature = 4.68893173 K
-----------------------------
-----------------------------
Weak Coupling Formula
-----------------------------
delta_t = 2.7526519802285093e-22 J
Gap Energy = 5.505303960457019e-22 J
Gap Voltage = 3.436090351052939 mV
Josephson Current = 20.36202938477948 uA
______________________________
______________________________
------------------------------
Strong Coupling Approximation
------------------------------
delta_t = 2.1604728492662704e-22 J
Gap Energy =  4.320945698532541e-22 J
Gap Voltage = 2.696882847667295 mV
Josephson Current = 15.314583924832743 uA
________________________________
________________________________
________________________________

```
#Add all the collected results to a dictionary
Josephson_data = {"Ic" : np.interp(V[6], V, I) , "Ic_weak" : round(Ic_weak, 4), "Ic_strong" : round(Ic_strong, 4), "V_gap" : V[2], "Vg_weak" : round(V_weak, 4), "Vg_strong" : round(V_strong, 4), "Temp" : round(t, 4)}

#Preview the newly created row of data
print(Josephson_data)
```

{'Ic': 22.8562, 'Ic_weak': 20.362, 'Ic_strong': 15.3146, 'V_gap': 2.853, 'Vg_weak': 3.4361, 'Vg_strong': 2.6969, 'Temp': 4.6889}

## Export the results to a csv file

```
# import csv

# with open(r'./Data/Josephson_data.csv', 'a', newline='') as csvfile:
#     fieldnames = ['Ic','Ic_weak', 'Ic_strong', 'V_gap', 'Vg_weak', 'Vg_strong', 'Temp']
#     writer = csv.DictWriter(csvfile, fieldnames=fieldnames)

#     writer.writerow(Josephson_data)
```

## Author
** **

### <a href="https://www.linkedin.com/in/alin-airinei/">Alin Airinei</a>

File: 1.0.Measuring_Ic_Vc_and_Rn_at_1169ohm.ipynb
# Measuring the Josephson Current, the gap voltage and the normal state resistance at 1169ohm 
** **
 * This project uses the lmfit package. Lmfit provides curve fiting using non-linear least squares minimization and was developed by Matt Newville: https://github.com/newville.

## Install and import libraries

```
#uncomment the following line to install lmfit
#!pip install lmfit
```

```
import pandas as pd
import numpy as np
import seaborn as sns
import matplotlib.pyplot as plt
from lmfit.models import LinearModel
import math
```

## Data

```
#Load the data
df = pd.read_csv("./Data/1169_one_pass.csv", sep = " ", header = None)

#Preview the data
df.head()
```

       0        1        2
0 -7.986 -62.0989  0.00314
1 -7.662 -59.3129  0.00300
2 -7.308 -56.4280  0.00286
3 -6.991 -53.9660  0.00273
4 -6.645 -51.2953  0.00260

## Data wrangling

```
#Ascribe the columns to the V and I varibles 
V = list(df[0])
I = list(df[1])

#Preview the data
print("V = ", V)
print("I = ", I )
```

V =  [-7.986, -7.662, -7.308, -6.991, -6.645, -6.334, -6.023, -5.741, -5.409, -5.141, -4.83, -4.576, -4.251, -4.011, -3.714, -3.432, -3.022, -2.817, -2.796, -2.796, -2.782, -2.754, -2.754, -2.74, -2.712, -2.712, -2.712, -2.669, -2.14, 0.057, 0.064, 0.064, 0.049, 0.064, 0.057, 2.853, 2.874, 2.874, 2.895, 2.916, 2.916, 3.255, 3.566, 3.863, 4.11, 4.357, 4.604, 4.886, 5.141, 5.458, 5.72, 6.002, 6.27, 6.624, 6.878, 7.245, 7.485, 7.81, 8.106, 8.346, 8.135, 7.937, 7.753, 7.57, 7.4, 7.188, 7.019, 6.849, 6.652, 6.511, 6.27, 6.136, 5.946, 5.783, 5.628, 5.444, 5.261, 5.105, 4.95, 4.759, 4.59, 4.456, 4.3, 4.103, 3.976, 3.82, 3.637, 3.453, 3.043, 3.001, 2.987, 2.973, 2.959, 2.959, 2.945, 2.938, 2.93, 2.916, 2.923, 2.916, 2.902, 2.902, 2.902, 2.874, 2.874, 2.86, 2.846, 2.832, 0.106, 0.127, 0.127, 0.113, 0.106, 0.127, 0.12, 0.127, 0.12, 0.113, -2.217, -2.697, -2.697, -2.712, -2.705, -2.697, -2.733, -2.712, -2.754, -2.74, -2.782, -3.192, -3.382, -3.531, -3.728, -3.884, -4.025, -4.223, -4.392, -4.548, -4.71, -4.901, -5.084, -5.282, -5.409, -5.642, -5.811, -5.981, -6.165, -6.362, -6.56, -6.758, -6.941, -7.146, -7.351, -7.549, -7.753, -7.986]
I =  [-62.0989, -59.3129, -56.428, -53.966, -51.2953, -49.1212, -46.2131, -43.8214, -41.3588, -39.038, -36.5959, -34.6762, -32.2225, -29.9365, -27.9984, -25.75, -23.7342, -21.586, -19.62, -17.4016, -15.6709, -13.389, -11.7518, -9.8247, -7.9848, -6.1014, -4.1053, -2.273, -0.5785, 1.142, 2.9859, 4.7234, 6.4916, 8.4078, 10.1084, 12.0758, 13.8317, 16.027, 17.7106, 19.7455, 21.8411, 23.8426, 25.8898, 27.9295, 29.9419, 32.3473, 34.2424, 36.6886, 38.858, 41.1289, 43.1734, 45.7227, 47.9786, 50.2891, 52.7218, 55.0643, 57.587, 60.1513, 62.2435, 63.363, 61.8063, 60.5408, 59.0598, 57.4021, 55.8666, 54.6346, 52.9516, 51.6617, 50.1541, 48.6928, 47.3101, 45.9109, 44.3331, 43.0833, 41.631, 40.459, 39.0046, 37.598, 36.149, 34.9245, 33.5834, 32.2136, 30.9482, 29.6902, 28.3395, 27.0093, 25.6763, 24.4539, 23.1748, 22.0785, 20.7735, 19.5156, 18.3361, 17.1655, 15.926, 14.7479, 13.6476, 12.421, 11.307, 10.2633, 9.0784, 7.993, 6.7242, 5.7569, 4.6388, 3.5671, 2.421, 1.2873, 0.3404, -0.8589, -1.8726, -3.0596, -3.9825, -5.0679, -6.2221, -7.4186, -8.4965, -9.6398, -10.7169, -11.9148, -12.9872, -14.2793, -15.3707, -16.7719, -17.8757, -19.2448, -20.3363, -21.6419, -22.9333, -24.2253, -25.4955, -26.8701, -28.0987, -29.622, -30.7619, -32.292, -33.6066, -35.0739, -36.3837, -37.8961, -39.2877, -40.9781, -42.3507, -43.8521, -45.196, -46.9465, -48.3252, -50.0156, -51.4202, -53.0854, -54.5739, -56.3325, -57.7937, -59.4582, -61.1909, -62.6897]

```
lower_limit = V.index(0.057) + 5
upper_limit = V.index(5.458)

print(lower_limit)
print(upper_limit)
```

34
49

```
#Remove the data above the chosen upper limit to enhance the view and focus on the single forward pass
V = np.array(V[lower_limit:upper_limit])

I = np.array(I[lower_limit:upper_limit])

#Preview the new subsets
print("V = ", V)
print("I = ", I)
```

V =  [0.057 2.853 2.874 2.874 2.895 2.916 2.916 3.255 3.566 3.863 4.11  4.357
 4.604 4.886 5.141]
I =  [10.1084 12.0758 13.8317 16.027  17.7106 19.7455 21.8411 23.8426 25.8898
 27.9295 29.9419 32.3473 34.2424 36.6886 38.858 ]

```
#Uncomment the line below to make the graph interactive
#%matplotlib widget

#Preview the data
sns.relplot(x = V, y = I, kind = "line")
```

```
#Uncomment the line below to make the graph interactive
#%matplotlib widget

#Set figure size
plt.figure(figsize=(9,6))

# Define the data
V = np.array(V)
I = np.array(I)


# Define the window size
window_size = 6

# Calculate the moving averages
V_avg = np.convolve(V, np.ones(window_size)/window_size, mode='same')
I_avg = np.convolve(I, np.ones(window_size)/window_size, mode='same')

# Calculate the standard deviations
V_std = np.std(V)
I_std = np.std(I)

# Calculate the z-scores
V_z = (V - V_avg) / V_std
I_z = (I - I_avg) / I_std

# Calculate the change points
change_points = []
for i in range(len(V_z)):
    if abs(V_z[i]) > 3 or abs(I_z[i]) > 0.1:
        change_points.append(i)

# Mark the change points on the plot
for point in change_points:
    plt.axvline(V[point], color='r', linestyle='--', alpha=0.5)

    
# Plot the data again
sns.lineplot(x=V, y=I, color = 'orange')  
    
# Set plot labels and title
plt.xlabel('V')
plt.ylabel('I')
plt.title('Inflection Points Detection')

# Show the plot
plt.show()
```

```
#Preview the inflection points array
inflection_points = []
```

### Clear the graph above to focus on Ic and Vc

```
#Uncomment the line below to make the graph interactive
#%matplotlib widget

#Set figure size
plt.figure(figsize=(9,6))

# Define the window size
window_size = 6

# Calculate the moving averages
V_avg = np.convolve(V, np.ones(window_size)/window_size, mode='same')
I_avg = np.convolve(I, np.ones(window_size)/window_size, mode='same')

# Calculate the standard deviations
V_std = np.std(V)
I_std = np.std(I)

# Calculate the z-scores
V_z = (V - V_avg) / V_std
I_z = (I - I_avg) / I_std

# Calculate the change points
change_points = []
for i in range(len(V_z)):
    if abs(V_z[i]) > 3 or abs(I_z[i]) > 0.1:
        change_points.append(i)

# Annotate inflection points on the graph
for idx, point in enumerate(change_points):
    if idx in [1, 5]:
        plt.annotate(f'Inflection Point\n(V={V[point]:.3f}mV)\n(I = {np.interp(V[point], V, I):3f}$\mu A$)', 
                     xy=(V[point], np.interp(V[point], V, I)),
                     xytext=(V[point] - 1.2, np.interp(V[point], V, I) + 3),
                     arrowprops={'facecolor': 'red', 'shrink': 0.05})

    
# Plot the data again
sns.lineplot(x=V, y=I, color = 'orange')  
    
# Set plot labels and title
plt.xlabel('V')
plt.ylabel('I')
plt.title('Inflection Points Detection')

# Show the plot
plt.show()
```

# Estimating the normal state resistance (Rn)

```
#Preview the main dataset
print(list(df[0]))
```

[-7.986, -7.662, -7.308, -6.991, -6.645, -6.334, -6.023, -5.741, -5.409, -5.141, -4.83, -4.576, -4.251, -4.011, -3.714, -3.432, -3.022, -2.817, -2.796, -2.796, -2.782, -2.754, -2.754, -2.74, -2.712, -2.712, -2.712, -2.669, -2.14, 0.057, 0.064, 0.064, 0.049, 0.064, 0.057, 2.853, 2.874, 2.874, 2.895, 2.916, 2.916, 3.255, 3.566, 3.863, 4.11, 4.357, 4.604, 4.886, 5.141, 5.458, 5.72, 6.002, 6.27, 6.624, 6.878, 7.245, 7.485, 7.81, 8.106, 8.346, 8.135, 7.937, 7.753, 7.57, 7.4, 7.188, 7.019, 6.849, 6.652, 6.511, 6.27, 6.136, 5.946, 5.783, 5.628, 5.444, 5.261, 5.105, 4.95, 4.759, 4.59, 4.456, 4.3, 4.103, 3.976, 3.82, 3.637, 3.453, 3.043, 3.001, 2.987, 2.973, 2.959, 2.959, 2.945, 2.938, 2.93, 2.916, 2.923, 2.916, 2.902, 2.902, 2.902, 2.874, 2.874, 2.86, 2.846, 2.832, 0.106, 0.127, 0.127, 0.113, 0.106, 0.127, 0.12, 0.127, 0.12, 0.113, -2.217, -2.697, -2.697, -2.712, -2.705, -2.697, -2.733, -2.712, -2.754, -2.74, -2.782, -3.192, -3.382, -3.531, -3.728, -3.884, -4.025, -4.223, -4.392, -4.548, -4.71, -4.901, -5.084, -5.282, -5.409, -5.642, -5.811, -5.981, -6.165, -6.362, -6.56, -6.758, -6.941, -7.146, -7.351, -7.549, -7.753, -7.986]

```
#The dataset includes points from two complete sweeps
#Identify the index of the approximate limits of the normal state on the positive side of the graph 

#Function for detecting the first occurrence of an item in a list
def find_first_occurrence(value, list):
    for i, item in enumerate(list):
        if item == value:
            first_occurrence = i
            break
    return first_occurrence

low_limit = find_first_occurrence(2.916, list(df[0])) #the second change point above
up_limit = list(df[0]).index(df[0].max())

print(low_limit) 
print(up_limit)
```

39
59

```
#Select data from the first pass
V_n = np.array(df[0][low_limit:up_limit])
I_n = np.array(df[1][low_limit:up_limit])

#Preview the data
print(V_n)
print(I_n)
```

[2.916 2.916 3.255 3.566 3.863 4.11  4.357 4.604 4.886 5.141 5.458 5.72
 6.002 6.27  6.624 6.878 7.245 7.485 7.81  8.106]
[19.7455 21.8411 23.8426 25.8898 27.9295 29.9419 32.3473 34.2424 36.6886
 38.858  41.1289 43.1734 45.7227 47.9786 50.2891 52.7218 55.0643 57.587
 60.1513 62.2435]

## Define the model and fit the data

```
#Define the variables and convert to Volts and Amps
x = V_n / 0.001
y = I_n / 0.000001

#Use builtin NameModel, specify prefix for each:
mod = LinearModel(prefix='') 

#Set the initial parameters to 'guess' mode
pars  = mod.guess(y, x = x)

#Fit with weights=1/yerr
result = mod.fit(y, pars, x = x, weights= 1. / (y * 0.01817))

#Print the fit results
print(result.fit_report())
```

[[Model]]
    Model(linear)
[[Fit Statistics]]
    # fitting method   = leastsq
    # function evals   = 7
    # data points      = 20
    # variables        = 2
    chi-square         = 18.0313012
    reduced chi-square = 1.00173895
    Akaike info crit   = 1.92753857
    Bayesian info crit = 3.91900312
    R-squared          = 1.00000000
[[Variables]]
    slope:      8034.89231 +/- 96.8211357 (1.21%) (init = 8024.464)
    intercept: -2716826.95 +/- 438440.564 (16.14%) (init = -2646578)
[[Correlations]] (unreported correlations are < 0.100)
    C(slope, intercept) = -0.9495

## Plot the model

```
#Set the figure size
plt.figure(figsize = (9,6))

#Plot the data and the model
plt.scatter(x, y, linewidth=2)
plt.plot(x, result.best_fit, 'r-', linewidth=2.5)

# Set plot labels and title
plt.xlabel('V ($V$)')
plt.ylabel('I ($A$)')
plt.title('Normal State IVC')

#Show the plot
plt.show()
```

# Calculating the theoretical Ic and V_gap

![](./img/Ic_formula.png)

```
#Access the model parameters
varys = result.params.valuesdict()

varys
```

{'slope': 8034.892306692875, 'intercept': -2716826.948653902}

```
#The slope is equal to 1 / R 
R_n = 1 / varys.get("slope")

print('Normal state resistance: R_n = ', round(R_n, 6), 'Ohm')
```

Normal state resistance: R_n =  0.000124 Ohm

```
#Define the terms for the strong and weak coupling formulas 
t_c = 9.25 #critical temperature
delta_0 = 2.25288819E-22 # from 1.764 * k_B * t_c,  [check eqn. 1 on the report paper] 
t = 4.73517611 #from the calibration curve in notebook 2
e = 1.6022E-19 #elementay charge
pi = 3.14159265358979323846264338327950 
t_red = t / t_c #the reduced temperature
k_B = 1.3807E-23 #Boltzmann constant
R_n = 1 / varys.get("slope") #from the slope of the IVC


#weak coupling formula

delta_weak = delta_0 * 1.74 * math.sqrt(1.0 - t_red)

E_weak = delta_weak * 2

V_weak = (E_weak / e) * 1000

#The Ambegaokar-Baratoff formula
Ic_weak = (pi / 2) * (delta_weak / (e * R_n)) * math.tanh(delta_weak / (2 * k_B * t))


#strong coupling approximation

delta_strong = (delta_0) * math.sqrt(math.cos((pi * t_red**2)  / 2 )) 

E_strong = delta_strong * 2

V_strong = (E_strong / e) * 1000

#The Ambegaokar-Baratoff formula
Ic_strong = (pi / 2) * (delta_strong / (e * R_n)) * math.tanh(delta_strong / (2 * k_B * t))


#Print the results
print('Temperature =', t, 'K')
print('-----------------------------')
print('-----------------------------')
                         
print('Weak Coupling Formula')
print('-----------------------------')


print('delta_t =', delta_weak, 'J')
print('Gap Energy =', E_weak, 'J')
print('Gap Voltage =', V_weak, 'mV')
print('Josephson Current =', Ic_weak, 'uA')
print('______________________________')
print('______________________________')
print('------------------------------')
print('Strong Coupling Approximation')
print('------------------------------')

print('delta_t =', delta_strong, 'J')
print('Gap Energy = ', E_strong, 'J')
print('Gap Voltage =', V_strong, 'mV')
print('Josephson Current =', Ic_strong, 'uA')
print('________________________________')
print('________________________________')
print('________________________________')
```

Temperature = 4.73517611 K
-----------------------------
-----------------------------
Weak Coupling Formula
-----------------------------
delta_t = 2.7386619475277844e-22 J
Gap Energy = 5.477323895055569e-22 J
Gap Voltage = 3.4186268225287533 mV
Josephson Current = 20.929103726833482 uA
______________________________
______________________________
------------------------------
Strong Coupling Approximation
------------------------------
delta_t = 2.156743932971374e-22 J
Gap Energy =  4.313487865942748e-22 J
Gap Voltage = 2.6922281025731793 mV
Josephson Current = 15.779533732456965 uA
________________________________
________________________________
________________________________

```
#Add all the collected results to a dictionary
Josephson_data = {"Ic" : np.interp(V[5], V, I) , "Ic_weak" : round(Ic_weak, 4), "Ic_strong" : round(Ic_strong, 4), "V_gap" : V[1], "Vg_weak" : round(V_weak, 4), "Vg_strong" : round(V_strong, 4), "Temp" : round(t, 4)}

#Preview the newly created row of data
print(Josephson_data)
```

{'Ic': 21.8411, 'Ic_weak': 20.9291, 'Ic_strong': 15.7795, 'V_gap': 2.853, 'Vg_weak': 3.4186, 'Vg_strong': 2.6922, 'Temp': 4.7352}

## Export the results to a csv file

```
# import csv

# with open(r'./Data/Josephson_data.csv', 'a', newline='') as csvfile:
#     fieldnames = ['Ic','Ic_weak', 'Ic_strong', 'V_gap', 'Vg_weak', 'Vg_strong', 'Temp']
#     writer = csv.DictWriter(csvfile, fieldnames=fieldnames)

#     writer.writerow(Josephson_data)
```

## Author
** **

### <a href="https://www.linkedin.com/in/alin-airinei/">Alin Airinei</a>

File: 1.1.Measuring_Ic_Vc_and_Rn_at_1152ohm.ipynb
# Measuring the Josephson Current, the gap voltage and the normal state resistance at 1152ohm 
** **
 * This project uses the lmfit package. Lmfit provides curve fiting using non-linear least squares minimization and was developed by Matt Newville: https://github.com/newville.

## Install and import libraries

```
#uncomment the following line to install lmfit
#!pip install lmfit
```

```
import pandas as pd
import numpy as np
import seaborn as sns
import matplotlib.pyplot as plt
from lmfit.models import LinearModel
import math
```

## Data

```
#Load the data
df = pd.read_csv("./Data/1152_one_pass.csv", sep = " ", header = None)

#Preview the data
df.head()
```

       0        1        2
0  8.346  63.9353  0.00323
1  8.234  62.5955  0.00316
2  7.979  60.7257  0.00307
3  7.782  59.4807  0.00301
4  7.612  57.7241  0.00292

## Data wrangling

```
#Ascribe the columns to the V and I varibles 
V = list(df[0])
I = list(df[1])

#Preview the data
print("V = ", V)
print("I = ", I )
```

V =  [8.346, 8.234, 7.979, 7.782, 7.612, 7.414, 7.231, 7.033, 6.849, 6.659, 6.496, 6.27, 6.122, 5.967, 5.762, 5.557, 5.416, 5.232, 5.056, 4.901, 4.724, 4.569, 4.399, 4.258, 4.046, 3.905, 3.728, 3.552, 3.326, 2.987, 2.987, 2.959, 2.966, 2.945, 2.945, 2.945, 2.916, 2.93, 2.902, 2.895, 2.909, 2.888, 2.888, 2.874, 2.874, 2.846, 2.832, 2.803, 0.113, 0.092, 0.099, 0.092, 0.106, 0.12, 0.099, 0.099, 0.099, 0.106, 0.099, -2.712, -2.712, -2.712, -2.712, -2.726, -2.74, -2.726, -2.754, -2.761, -3.149, -3.354, -3.517, -3.7, -3.863, -4.039, -4.187, -4.406, -4.562, -4.759, -4.922, -5.098, -5.275, -5.48, -5.663, -5.84, -6.023, -6.221, -6.419, -6.595, -6.8, -6.998, -7.224, -7.407, -7.619, -7.831, -8.128, -7.76, -7.386, -7.075, -6.744, -6.447, -6.108, -5.769, -5.465, -5.183, -4.894, -4.632, -4.279, -4.039, -3.743, -3.474, -2.938, -2.817, -2.796, -2.796, -2.782, -2.754, -2.74, -2.754, -2.726, -2.712, -2.712, -2.655, 0.057, 0.021, 0.057, 0.035, 0.042, 0.042, 0.057, 2.846, 2.846, 2.867, 2.874, 2.902, 2.916, 3.446, 3.735, 3.99, 4.258, 4.477, 4.766, 5.021, 5.345, 5.593, 5.91, 6.186, 6.468, 6.793, 7.118, 7.414, 7.725, 8.05, 8.318]
I =  [63.9353, 62.5955, 60.7257, 59.4807, 57.7241, 56.3352, 54.8099, 53.3841, 51.5723, 50.4385, 48.701, 47.4868, 46.0501, 44.4183, 43.0294, 41.7333, 40.0729, 38.8996, 37.4902, 36.1497, 34.6094, 33.2396, 31.8561, 30.6582, 29.1991, 27.8893, 26.4874, 25.237, 23.9641, 22.6925, 21.6065, 20.2619, 19.0667, 17.7556, 16.5536, 15.2241, 14.2438, 12.8453, 11.8541, 10.5478, 9.4733, 8.3075, 7.0987, 6.0754, 4.8598, 3.7854, 2.7103, 1.5369, 0.528, -0.6931, -1.745, -2.9606, -4.0153, -5.3019, -6.4629, -7.699, -8.8055, -9.9986, -11.1344, -12.5124, -13.5718, -14.988, -16.1327, -17.4057, -18.7802, -20.0873, -21.2811, -22.625, -23.8972, -25.4028, -26.5666, -28.0094, -29.3137, -30.8888, -32.2334, -33.6298, -34.9675, -36.5495, -38.1492, -39.5688, -41.0641, -42.4244, -44.0677, -45.3427, -47.1464, -48.465, -50.0367, -51.7735, -53.3323, -55.0548, -56.7077, -58.291, -60.066, -61.5661, -62.6508, -60.0387, -57.5256, -54.9634, -51.9523, -49.6186, -46.8175, -44.6216, -42.0096, -39.6302, -36.9226, -34.5766, -32.3828, -30.0456, -27.6451, -25.5181, -23.3917, -21.2347, -18.9262, -17.0816, -14.9935, -13.0554, -10.9509, -9.0886, -7.0728, -5.1231, -3.3386, -1.5219, 0.4721, 2.1864, 4.1053, 5.7596, 7.6383, 9.6043, 11.3896, 13.0247, 15.104, 16.9807, 19.1029, 21.1105, 22.9183, 25.1463, 27.0918, 29.4481, 31.2169, 33.6134, 35.7206, 38.0373, 40.1063, 42.7184, 44.6776, 47.1682, 49.6172, 51.983, 54.2764, 56.7759, 59.212, 61.9338, 63.7136]

```
lower_limit = V.index(0.021) + 5
upper_limit = V.index(5.593)

print(lower_limit)
print(upper_limit)
```

128
143

```
#Remove the data above the chosen upper limit to enhance the view and focus on the single forward pass
V = np.array(V[lower_limit:upper_limit])

I = np.array(I[lower_limit:upper_limit])

#Preview the new subsets
print("V = ", V)
print("I = ", I)
```

V =  [0.057 2.846 2.846 2.867 2.874 2.902 2.916 3.446 3.735 3.99  4.258 4.477
 4.766 5.021 5.345]
I =  [11.3896 13.0247 15.104  16.9807 19.1029 21.1105 22.9183 25.1463 27.0918
 29.4481 31.2169 33.6134 35.7206 38.0373 40.1063]

```
#Uncomment the line below to make the graph interactive
#%matplotlib widget

#Preview the data
sns.relplot(x = V, y = I, kind = "line")
```

```
#Uncomment the line below to make the graph interactive
#%matplotlib widget

#Set figure size
plt.figure(figsize=(9,6))

# Define the data
V = np.array(V)
I = np.array(I)


# Define the window size
window_size = 6

# Calculate the moving averages
V_avg = np.convolve(V, np.ones(window_size)/window_size, mode='same')
I_avg = np.convolve(I, np.ones(window_size)/window_size, mode='same')

# Calculate the standard deviations
V_std = np.std(V)
I_std = np.std(I)

# Calculate the z-scores
V_z = (V - V_avg) / V_std
I_z = (I - I_avg) / I_std

# Calculate the change points
change_points = []
for i in range(len(V_z)):
    if abs(V_z[i]) > 3 or abs(I_z[i]) > 0.01:
        change_points.append(i)

# Mark the change points on the plot
for point in change_points:
    plt.axvline(V[point], color='r', linestyle='--', alpha=0.5)

    
# Plot the data again
sns.lineplot(x=V, y=I, color = 'orange')  
    
# Set plot labels and title
plt.xlabel('V')
plt.ylabel('I')
plt.title('Inflection Points Detection')

# Show the plot
plt.show()
```

### Clear the graph above to focus on Ic and Vc

```
#Uncomment the line below to make the graph interactive
#%matplotlib widget

#Set figure size
plt.figure(figsize=(9,6))

# Define the window size
window_size = 6

# Calculate the moving averages
V_avg = np.convolve(V, np.ones(window_size)/window_size, mode='same')
I_avg = np.convolve(I, np.ones(window_size)/window_size, mode='same')

# Calculate the standard deviations
V_std = np.std(V)
I_std = np.std(I)

# Calculate the z-scores
V_z = (V - V_avg) / V_std
I_z = (I - I_avg) / I_std

# Calculate the change points
change_points = []
for i in range(len(V_z)):
    if abs(V_z[i]) > 3 or abs(I_z[i]) > 0.01:
        change_points.append(i)

# Annotate inflection points on the graph
for idx, point in enumerate(change_points):
    if idx in [1, 6]:
        plt.annotate(f'Inflection Point\n(V={V[point]:.3f}mV)\n(I = {np.interp(V[point], V, I):3f}$\mu A$)', 
                     xy=(V[point], np.interp(V[point], V, I)),
                     xytext=(V[point] - 1.2, np.interp(V[point], V, I) + 3),
                     arrowprops={'facecolor': 'red', 'shrink': 0.05})

    
# Plot the data again
sns.lineplot(x=V, y=I, color = 'orange')  
    
# Set plot labels and title
plt.xlabel('V')
plt.ylabel('I')
plt.title('Inflection Points Detection')

# Show the plot
plt.show()
```

# Estimating the normal state resistance (Rn)

```
#Preview the main dataset
print(list(df[0]))
```

[8.346, 8.234, 7.979, 7.782, 7.612, 7.414, 7.231, 7.033, 6.849, 6.659, 6.496, 6.27, 6.122, 5.967, 5.762, 5.557, 5.416, 5.232, 5.056, 4.901, 4.724, 4.569, 4.399, 4.258, 4.046, 3.905, 3.728, 3.552, 3.326, 2.987, 2.987, 2.959, 2.966, 2.945, 2.945, 2.945, 2.916, 2.93, 2.902, 2.895, 2.909, 2.888, 2.888, 2.874, 2.874, 2.846, 2.832, 2.803, 0.113, 0.092, 0.099, 0.092, 0.106, 0.12, 0.099, 0.099, 0.099, 0.106, 0.099, -2.712, -2.712, -2.712, -2.712, -2.726, -2.74, -2.726, -2.754, -2.761, -3.149, -3.354, -3.517, -3.7, -3.863, -4.039, -4.187, -4.406, -4.562, -4.759, -4.922, -5.098, -5.275, -5.48, -5.663, -5.84, -6.023, -6.221, -6.419, -6.595, -6.8, -6.998, -7.224, -7.407, -7.619, -7.831, -8.128, -7.76, -7.386, -7.075, -6.744, -6.447, -6.108, -5.769, -5.465, -5.183, -4.894, -4.632, -4.279, -4.039, -3.743, -3.474, -2.938, -2.817, -2.796, -2.796, -2.782, -2.754, -2.74, -2.754, -2.726, -2.712, -2.712, -2.655, 0.057, 0.021, 0.057, 0.035, 0.042, 0.042, 0.057, 2.846, 2.846, 2.867, 2.874, 2.902, 2.916, 3.446, 3.735, 3.99, 4.258, 4.477, 4.766, 5.021, 5.345, 5.593, 5.91, 6.186, 6.468, 6.793, 7.118, 7.414, 7.725, 8.05, 8.318]

```
#The dataset includes points from two complete sweeps
#Identify the index of the approximate limits of the normal state on the positive side of the graph 

def find_last_occurrence(value, list):
    for i, item in enumerate(list):
        if item == value:
            last_occurrence = i
    return last_occurrence

low_limit = find_last_occurrence(2.916, list(df[0])) #the second change point above
up_limit = list(df[0]).index(df[0][len(df[0]) - 1])

print(low_limit)
print(up_limit)
```

134
152

```
#Select data from the first pass
V_n = np.array(df[0][low_limit:up_limit])
I_n = np.array(df[1][low_limit:up_limit])

#Preview the data
print(V_n)
print(I_n)
```

[2.916 3.446 3.735 3.99  4.258 4.477 4.766 5.021 5.345 5.593 5.91  6.186
 6.468 6.793 7.118 7.414 7.725 8.05 ]
[22.9183 25.1463 27.0918 29.4481 31.2169 33.6134 35.7206 38.0373 40.1063
 42.7184 44.6776 47.1682 49.6172 51.983  54.2764 56.7759 59.212  61.9338]

## Define the model and fit the data

```
#Define the variables and convert to Volts and Amps
x = V_n / 0.001
y = I_n / 0.000001

#Use builtin NameModel, specify prefix for each:
mod = LinearModel(prefix='') 

#Set the initial parameters to 'guess' mode
pars  = mod.guess(y, x = x)

#Fit with weights=1/yerr
result = mod.fit(y, pars, x = x, weights= 1. / (y * 0.0196))

#Print the fit results
print(result.fit_report())
```

[[Model]]
    Model(linear)
[[Fit Statistics]]
    # fitting method   = leastsq
    # function evals   = 7
    # data points      = 18
    # variables        = 2
    chi-square         = 16.1131586
    reduced chi-square = 1.00707241
    Akaike info crit   = 2.00676076
    Bayesian info crit = 3.78750427
    R-squared          = 1.00000000
[[Variables]]
    slope:      7765.03179 +/- 122.498868 (1.58%) (init = 7876.832)
    intercept: -1091862.39 +/- 592882.124 (54.30%) (init = -1655938)
[[Correlations]] (unreported correlations are < 0.100)
    C(slope, intercept) = -0.9583

## Plot the model

```
#Set the figure size
plt.figure(figsize = (9,6))

#Plot the data and the model
plt.scatter(x, y, linewidth=2)
plt.plot(x, result.best_fit, 'r-', linewidth=2.5)

# Set plot labels and title
plt.xlabel('V ($V$)')
plt.ylabel('I ($A$)')
plt.title('Normal State IVC')

#Show the plot
plt.show()
```

# Calculating the theoretical Ic and V_gap

![](./img/Ic_formula.png)

```
#Access the model parameters
varys = result.params.valuesdict()

varys
```

{'slope': 7765.0317948544125, 'intercept': -1091862.3854621607}

```
#The slope is equal to 1 / R 
R_n = 1 / varys.get("slope")

print('Normal state resistance: R_n = ', round(R_n, 6), 'Ohm')
```

Normal state resistance: R_n =  0.000129 Ohm

```
#Define the terms for the strong and weak coupling formulas 
t_c = 9.25 #critical temperature
delta_0 = 2.25288819E-22 # from 1.764 * k_B * t_c,  [check eqn. 1 on the report paper] 
t = 4.76307726 #from the calibration curve in notebook 2
e = 1.6022E-19 #elementay charge
pi = 3.14159265358979323846264338327950 
t_red = t / t_c #the reduced temperature
k_B = 1.3807E-23 #Boltzmann constant
R_n = 1 / varys.get("slope") #from the slope of the IVC


#weak coupling formula

delta_weak = delta_0 * 1.74 * math.sqrt(1.0 - t_red)

E_weak = delta_weak * 2

V_weak = (E_weak / e) * 1000

#The Ambegaokar-Baratoff formula
Ic_weak = (pi / 2) * (delta_weak / (e * R_n)) * math.tanh(delta_weak / (2 * k_B * t))


#strong coupling approximation

delta_strong = (delta_0) * math.sqrt(math.cos((pi * t_red**2)  / 2 )) 

E_strong = delta_strong * 2

V_strong = (E_strong / e) * 1000

#The Ambegaokar-Baratoff formula
Ic_strong = (pi / 2) * (delta_strong / (e * R_n)) * math.tanh(delta_strong / (2 * k_B * t))


#Print the results
print('Temperature =', t, 'K')
print('-----------------------------')
print('-----------------------------')
                         
print('Weak Coupling Formula')
print('-----------------------------')


print('delta_t =', delta_weak, 'J')
print('Gap Energy =', E_weak, 'J')
print('Gap Voltage =', V_weak, 'mV')
print('Josephson Current =', Ic_weak, 'uA')
print('______________________________')
print('______________________________')
print('------------------------------')
print('Strong Coupling Approximation')
print('------------------------------')

print('delta_t =', delta_strong, 'J')
print('Gap Energy = ', E_strong, 'J')
print('Gap Voltage =', V_strong, 'mV')
print('Josephson Current =', Ic_strong, 'uA')
print('________________________________')
print('________________________________')
print('________________________________')
```

Temperature = 4.76307726 K
-----------------------------
-----------------------------
Weak Coupling Formula
-----------------------------
delta_t = 2.7301865074924784e-22 J
Gap Energy = 5.460373014984957e-22 J
Gap Voltage = 3.4080470696448364 mV
Josephson Current = 20.140272507956993 uA
______________________________
______________________________
------------------------------
Strong Coupling Approximation
------------------------------
delta_t = 2.1544394649972224e-22 J
Gap Energy =  4.308878929994445e-22 J
Gap Voltage = 2.6893514729711927 mV
Josephson Current = 15.20727607182236 uA
________________________________
________________________________
________________________________

```
#Add all the collected results to a dictionary
Josephson_data = {"Ic" : np.interp(V[6], V, I) , "Ic_weak" : round(Ic_weak, 4), "Ic_strong" : round(Ic_strong, 4), "V_gap" : V[1], "Vg_weak" : round(V_weak, 4), "Vg_strong" : round(V_strong, 4), "Temp" : round(t, 4)}

#Preview the newly created row of data
print(Josephson_data)
```

{'Ic': 22.9183, 'Ic_weak': 20.1403, 'Ic_strong': 15.2073, 'V_gap': 2.846, 'Vg_weak': 3.408, 'Vg_strong': 2.6894, 'Temp': 4.7631}

## Export the results to a csv file

```
# import csv

# with open(r'./Data/Josephson_data.csv', 'a', newline='') as csvfile:
#     fieldnames = ['Ic','Ic_weak', 'Ic_strong', 'V_gap', 'Vg_weak', 'Vg_strong', 'Temp']
#     writer = csv.DictWriter(csvfile, fieldnames=fieldnames)

#     writer.writerow(Josephson_data)
```

## Author
** **

### <a href="https://www.linkedin.com/in/alin-airinei/">Alin Airinei</a>
