Repository: Al-1n/Superconductivity

# Superconductivity

## Testing Niobium Josephson Junctions

---

**About the project**
This repository contains Python code for analyzing data from a real-world quantum mechanics experiment. The experiment involved using liquid helium to reduce the temperature of the test probe to a level where Cooper pairs propagate with zero resistance. 

**Requirements**
* JupyterLab
* Pandas
* NumPy
* lmfit

**How to use this project**

The code in these files can be adapted and used as a guidline for analyzing measurements of the properties predicted by the BCS theory of superconductivity using low-temperature methods and Josephson Junctions in a lab setting. 

**Contributors**

File: 1.2.Measuring_Ic_Vc_and_Rn_at_1116ohm.ipynb
# Measuring the Josephson Current, the gap voltage and the normal state resistance at 1116ohm 
** **
 * This project uses the lmfit package. Lmfit provides curve fiting using non-linear least squares minimization and was developed by Matt Newville: https://github.com/newville.

## Install and import libraries

```
#uncomment the following line to install lmfit
#!pip install lmfit
```

```
import pandas as pd
import numpy as np
import seaborn as sns
import matplotlib.pyplot as plt
from lmfit.models import LinearModel
import math
```

## Data

```
#Load the data
df = pd.read_csv("./Data/1116_one_pass.csv", sep = " ", header = None)

#Preview the data
df.head()
```

       0        1        2
0  7.188  54.4019  0.00276
1  7.005  53.0444  0.00269
2  6.842  51.8206  0.00263
3  6.624  50.2045  0.00255
4  6.454  48.6458  0.00247

## Data wrangling

```
#Ascribe the columns to the V and I varibles 
V = list(df[0])
I = list(df[1])

#Preview the data
print("V = ", V)
print("I = ", I )
```

V =  [7.188, 7.005, 6.842, 6.624, 6.454, 6.256, 6.115, 5.932, 5.776, 5.564, 5.409, 5.247, 5.049, 4.865, 4.71, 4.526, 4.399, 4.202, 4.06, 3.884, 3.721, 3.552, 3.34, 2.973, 2.966, 2.959, 2.93, 2.945, 2.93, 2.923, 2.902, 2.916, 2.902, 2.888, 2.888, 2.86, 2.86, 2.846, 2.86, 2.832, 2.817, 2.295, 0.099, 0.106, 0.092, 0.113, 0.106, 0.106, 0.092, 0.099, 0.113, -2.683, -2.697, -2.697, -2.712, -2.697, -2.726, -2.726, -2.74, -2.74, -2.775, -3.051, -3.276, -3.453, -3.63, -3.813, -3.954, -4.152, -4.336, -4.512, -4.703, -4.872, -5.07, -5.247, -5.451, -5.621, -5.819, -6.037, -6.242, -6.433, -6.616, -6.814, -7.019, -7.224, -7.45, -7.683, -7.888, -8.015, -7.647, -7.316, -6.97, -6.659, -6.391, -6.045, -5.769, -5.423, -5.155, -4.844, -4.548, -4.265, -4.011, -3.757, -3.46, -3.093, -2.81, -2.81, -2.768, -2.782, -2.754, -2.754, -2.74, -2.726, -2.712, -2.697, -2.655, 0.035, 0.028, 0.042, 0.028, 0.042, 0.035, 2.267, 2.846, 2.846, 2.86, 2.888, 2.888, 3.262, 3.559, 3.848, 4.103, 4.357, 4.625, 4.901, 5.232, 5.465, 5.762, 6.073, 6.32, 6.638, 6.955, 7.245, 7.549, 7.873, 8.177, 8.304]
I =  [54.4019, 53.0444, 51.8206, 50.2045, 48.6458, 47.3101, 45.8646, 44.4388, 42.9162, 41.6515, 40.1268, 38.7631, 37.4117, 35.9519, 34.5896, 33.1454, 31.7579, 30.3301, 29.0531, 27.6962, 26.409, 24.958, 23.8808, 22.5117, 21.2511, 19.9208, 18.7079, 17.319, 16.1812, 14.9219, 13.7724, 12.5036, 11.2013, 10.0948, 8.9679, 7.6574, 6.5195, 5.4226, 4.2356, 3.0991, 2.0336, 0.7599, -0.1794, -1.292, -2.5725, -3.5685, -4.7998, -6.0188, -7.0932, -8.2502, -9.607, -10.691, -11.9176, -13.0779, -14.2779, -15.5215, -16.7917, -18.1806, -19.562, -20.8063, -22.1508, -23.5131, -24.7683, -26.0413, -27.5291, -28.7925, -30.4945, -31.7095, -33.303, -34.5541, -36.3428, -37.6287, -39.2816, -40.6643, -42.4626, -43.9551, -45.2854, -46.9485, -48.6028, -50.1261, -51.7667, -53.5554, -55.2267, -56.8537, -58.4848, -60.1363, -61.9734, -62.4229, -59.6192, -56.7814, -54.2321, -51.7435, -49.0019, -46.7023, -44.0322, -41.7688, -39.3648, -36.8626, -34.6271, -32.2995, -30.148, -27.5885, -25.5106, -23.168, -21.2524, -18.9249, -17.1226, -14.9239, -12.9108, -10.7476, -9.0483, -7.0168, -5.2091, -3.1973, -1.29, 0.4195, 2.3521, 4.2752, 6.085, 8.0353, 9.8567, 11.7961, 13.4968, 15.735, 17.467, 19.7946, 21.5096, 23.9306, 25.9239, 28.0407, 30.0647, 32.6427, 34.6926, 37.0222, 38.9719, 41.5819, 43.8419, 46.0617, 48.5162, 50.826, 53.0881, 55.3461, 57.8094, 60.2645, 62.7975, 63.4987]

```
lower_limit = V.index(0.035) + 5
upper_limit = V.index(5.465)

print(lower_limit)
print(upper_limit)
```

120
135

```
#Remove the data above the chosen upper limit to enhance the view and focus on the single forward pass
V = np.array(V[lower_limit:upper_limit])

I = np.array(I[lower_limit:upper_limit])

#Preview the new subsets
print("V = ", V)
print("I = ", I)
```

V =  [0.035 2.267 2.846 2.846 2.86  2.888 2.888 3.262 3.559 3.848 4.103 4.357
 4.625 4.901 5.232]
I =  [ 9.8567 11.7961 13.4968 15.735  17.467  19.7946 21.5096 23.9306 25.9239
 28.0407 30.0647 32.6427 34.6926 37.0222 38.9719]

```
#Uncomment the line below to make the graph interactive
#%matplotlib widget

#Preview the data
sns.relplot(x = V, y = I, kind = "line")
```

```
#Uncomment the line below to make the graph interactive
#%matplotlib widget

#Set figure size
plt.figure(figsize=(9,6))

# Define the data
V = np.array(V)
I = np.array(I)


# Define the window size
window_size = 6

# Calculate the moving averages
V_avg = np.convolve(V, np.ones(window_size)/window_size, mode='same')
I_avg = np.convolve(I, np.ones(window_size)/window_size, mode='same')

# Calculate the standard deviations
V_std = np.std(V)
I_std = np.std(I)

# Calculate the z-scores
V_z = (V - V_avg) / V_std
I_z = (I - I_avg) / I_std

# Calculate the change points
change_points = []
for i in range(len(V_z)):
    if abs(V_z[i]) > 3 or abs(I_z[i]) > 0.1:
        change_points.append(i)

# Mark the change points on the plot
for point in change_points:
    plt.axvline(V[point], color='r', linestyle='--', alpha=0.5)

    
# Plot the data again
sns.lineplot(x=V, y=I, color = 'orange')  
    
# Set plot labels and title
plt.xlabel('V')
plt.ylabel('I')
plt.title('Inflection Points Detection')

# Show the plot
plt.show()
```

### Clear the graph above to focus on Ic and Vc

```
#Uncomment the line below to make the graph interactive
#%matplotlib widget

#Set figure size
plt.figure(figsize=(9,6))

# Define the window size
window_size = 6

# Calculate the moving averages
V_avg = np.convolve(V, np.ones(window_size)/window_size, mode='same')
I_avg = np.convolve(I, np.ones(window_size)/window_size, mode='same')

# Calculate the standard deviations
V_std = np.std(V)
I_std = np.std(I)

# Calculate the z-scores
V_z = (V - V_avg) / V_std
I_z = (I - I_avg) / I_std

# Calculate the change points
change_points = []
for i in range(len(V_z)):
    if abs(V_z[i]) > 3 or abs(I_z[i]) > 0.1:
        change_points.append(i)

# Annotate inflection points on the graph
for idx, point in enumerate(change_points):
    if idx in [2, 4]:
        plt.annotate(f'Inflection Point\n(V={V[point]:.3f}mV)\n(I = {np.interp(V[point], V, I):3f}$\mu A$)', 
                     xy=(V[point], np.interp(V[point], V, I)),
                     xytext=(V[point] - 1.2, np.interp(V[point], V, I) + 3),
                     arrowprops={'facecolor': 'red', 'shrink': 0.05})

    
# Plot the data again
sns.lineplot(x=V, y=I, color = 'orange')  
    
# Set plot labels and title
plt.xlabel('V')
plt.ylabel('I')
plt.title('Inflection Points Detection')

# Show the plot
plt.show()
```

# Estimating the normal state resistance (Rn)

```
#Preview the main dataset
print(list(df[0]))
```

[7.188, 7.005, 6.842, 6.624, 6.454, 6.256, 6.115, 5.932, 5.776, 5.564, 5.409, 5.247, 5.049, 4.865, 4.71, 4.526, 4.399, 4.202, 4.06, 3.884, 3.721, 3.552, 3.34, 2.973, 2.966, 2.959, 2.93, 2.945, 2.93, 2.923, 2.902, 2.916, 2.902, 2.888, 2.888, 2.86, 2.86, 2.846, 2.86, 2.832, 2.817, 2.295, 0.099, 0.106, 0.092, 0.113, 0.106, 0.106, 0.092, 0.099, 0.113, -2.683, -2.697, -2.697, -2.712, -2.697, -2.726, -2.726, -2.74, -2.74, -2.775, -3.051, -3.276, -3.453, -3.63, -3.813, -3.954, -4.152, -4.336, -4.512, -4.703, -4.872, -5.07, -5.247, -5.451, -5.621, -5.819, -6.037, -6.242, -6.433, -6.616, -6.814, -7.019, -7.224, -7.45, -7.683, -7.888, -8.015, -7.647, -7.316, -6.97, -6.659, -6.391, -6.045, -5.769, -5.423, -5.155, -4.844, -4.548, -4.265, -4.011, -3.757, -3.46, -3.093, -2.81, -2.81, -2.768, -2.782, -2.754, -2.754, -2.74, -2.726, -2.712, -2.697, -2.655, 0.035, 0.028, 0.042, 0.028, 0.042, 0.035, 2.267, 2.846, 2.846, 2.86, 2.888, 2.888, 3.262, 3.559, 3.848, 4.103, 4.357, 4.625, 4.901, 5.232, 5.465, 5.762, 6.073, 6.32, 6.638, 6.955, 7.245, 7.549, 7.873, 8.177, 8.304]

```
#The dataset includes points from two complete sweeps
#Identify the index of the approximate limits of the normal state on the positive side of the graph 

def find_last_occurrence(value, list):
    for i, item in enumerate(list):
        if item == value:
            last_occurrence = i
    return last_occurrence

low_limit = find_last_occurrence(2.888, list(df[0])) #the second change point above
up_limit = list(df[0]).index(df[0].max())

print(low_limit) 
print(up_limit)
```

126
145

```
#Select data from the first pass
V_n = np.array(df[0][low_limit:up_limit])
I_n = np.array(df[1][low_limit:up_limit])

#Preview the data
print(V_n)
print(I_n)
```

[2.888 3.262 3.559 3.848 4.103 4.357 4.625 4.901 5.232 5.465 5.762 6.073
 6.32  6.638 6.955 7.245 7.549 7.873 8.177]
[21.5096 23.9306 25.9239 28.0407 30.0647 32.6427 34.6926 37.0222 38.9719
 41.5819 43.8419 46.0617 48.5162 50.826  53.0881 55.3461 57.8094 60.2645
 62.7975]

## Define the model and fit the data

```
#Define the variables and convert to Volts and Amps
x = V_n / 0.001
y = I_n / 0.000001

#Use builtin NameModel, specify prefix for each:
mod = LinearModel(prefix='') 

#Set the initial parameters to 'guess' mode
pars  = mod.guess(y, x = x)

#Fit with weights=1/yerr
result = mod.fit(y, pars, x = x, weights= 1. / (y * 0.0102))

#Print the fit results
print(result.fit_report())
```

[[Model]]
    Model(linear)
[[Fit Statistics]]
    # fitting method   = leastsq
    # function evals   = 7
    # data points      = 19
    # variables        = 2
    chi-square         = 17.0126006
    reduced chi-square = 1.00074121
    Akaike info crit   = 1.90079071
    Bayesian info crit = 3.78966867
    R-squared          = 1.00000000
[[Variables]]
    slope:      7889.77548 +/- 58.4647830 (0.74%) (init = 7926.318)
    intercept: -1816909.29 +/- 278100.610 (15.31%) (init = -1999975)
[[Correlations]] (unreported correlations are < 0.100)
    C(slope, intercept) = -0.9535

## Plot the model

```
#Set the figure size
plt.figure(figsize = (9,6))

#Plot the data and the model
plt.scatter(x, y, linewidth=2)
plt.plot(x, result.best_fit, 'r-', linewidth=2.5)

# Set plot labels and title
plt.xlabel('V ($V$)')
plt.ylabel('I ($A$)')
plt.title('Normal State IVC')

#Show the plot
plt.show()
```

# Calculating the theoretical Ic and V_gap

![](./img/Ic_formula.png)

```
#Access the model parameters
varys = result.params.valuesdict()

varys
```

{'slope': 7889.775481742141, 'intercept': -1816909.2866716855}

```
#The slope is equal to 1 / R 
R_n = 1 / varys.get("slope")

print('Normal state resistance: R_n = ', round(R_n, 6), 'Ohm')
```

Normal state resistance: R_n =  0.000127 Ohm

```
#Define the terms for the strong and weak coupling formulas 
t_c = 9.25 #critical temperature
delta_0 = 2.25288819E-22 # from 1.764 * k_B * t_c,  [check eqn. 1 on the report paper] 
t = 4.82421236 #from the calibration curve in notebook 2
e = 1.6022E-19 #elementay charge
pi = 3.14159265358979323846264338327950 
t_red = t / t_c #the reduced temperature
k_B = 1.3807E-23 #Boltzmann constant
R_n = 1 / varys.get("slope") #from the slope of the IVC


#weak coupling formula

delta_weak = delta_0 * 1.74 * math.sqrt(1.0 - t_red)

E_weak = delta_weak * 2

V_weak = (E_weak / e) * 1000

#The Ambegaokar-Baratoff formula
Ic_weak = (pi / 2) * (delta_weak / (e * R_n)) * math.tanh(delta_weak / (2 * k_B * t))


#strong coupling approximation

delta_strong = (delta_0) * math.sqrt(math.cos((pi * t_red**2)  / 2 )) 

E_strong = delta_strong * 2

V_strong = (E_strong / e) * 1000

#The Ambegaokar-Baratoff formula
Ic_strong = (pi / 2) * (delta_strong / (e * R_n)) * math.tanh(delta_strong / (2 * k_B * t))


#Print the results
print('Temperature =', t, 'K')
print('-----------------------------')
print('-----------------------------')
                         
print('Weak Coupling Formula')
print('-----------------------------')


print('delta_t =', delta_weak, 'J')
print('Gap Energy =', E_weak, 'J')
print('Gap Voltage =', V_weak, 'mV')
print('Josephson Current =', Ic_weak, 'uA')
print('______________________________')
print('______________________________')
print('------------------------------')
print('Strong Coupling Approximation')
print('------------------------------')

print('delta_t =', delta_strong, 'J')
print('Gap Energy = ', E_strong, 'J')
print('Gap Voltage =', V_strong, 'mV')
print('Josephson Current =', Ic_strong, 'uA')
print('________________________________')
print('________________________________')
print('________________________________')
```

Temperature = 4.82421236 K
-----------------------------
-----------------------------
Weak Coupling Formula
-----------------------------
delta_t = 2.7115230841831587e-22 J
Gap Energy = 5.423046168366317e-22 J
Gap Voltage = 3.384749824220645 mV
Josephson Current = 20.270262647972203 uA
______________________________
______________________________
------------------------------
Strong Coupling Approximation
------------------------------
delta_t = 2.149243267411006e-22 J
Gap Energy =  4.298486534822012e-22 J
Gap Voltage = 2.682865144689809 mV
Josephson Current = 15.355458610784263 uA
________________________________
________________________________
________________________________

```
#Add all the collected results to a dictionary
Josephson_data = {"Ic" : np.interp(V[5], V, I) , "Ic_weak" : round(Ic_weak, 4), "Ic_strong" : round(Ic_strong, 4), "V_gap" : V[2], "Vg_weak" : round(V_weak, 4), "Vg_strong" : round(V_strong, 4), "Temp" : round(t, 4)}

#Preview the newly created row of data
print(Josephson_data)
```

{'Ic': 21.5096, 'Ic_weak': 20.2703, 'Ic_strong': 15.3555, 'V_gap': 2.846, 'Vg_weak': 3.3847, 'Vg_strong': 2.6829, 'Temp': 4.8242}

## Export the results to a csv file

```
# import csv

# with open(r'./Data/Josephson_data.csv', 'a', newline='') as csvfile:
#     fieldnames = ['Ic','Ic_weak', 'Ic_strong', 'V_gap', 'Vg_weak', 'Vg_strong', 'Temp']
#     writer = csv.DictWriter(csvfile, fieldnames=fieldnames)

#     writer.writerow(Josephson_data)
```

## Author
** **

### <a href="https://www.linkedin.com/in/alin-airinei/">Alin Airinei</a>

File: 1.5.Measuring_Ic_Vc_and_Rn_at_1030ohm.ipynb
# Measuring the Josephson Current, the gap voltage and the normal state resistance at 1030ohm 
** **
 * This project uses the lmfit package. Lmfit provides curve fiting using non-linear least squares minimization and was developed by Matt Newville: https://github.com/newville.

## Install and import libraries

```
#uncomment the following line to install lmfit
#!pip install lmfit
```

```
import pandas as pd
import numpy as np
import seaborn as sns
import matplotlib.pyplot as plt
from lmfit.models import LinearModel
import math
```

## Data

```
#Load the data
df = pd.read_csv("./Data/1030_one_pass.csv", sep = " ", header = None)

#Preview the data
df.head()
```

       0        1        2
0 -7.619 -59.9419  0.00303
1 -7.817 -61.7169  0.00312
2 -7.873 -61.3069  0.00310
3 -7.506 -58.4738  0.00296
4 -7.196 -56.0201  0.00284

## Data wrangling

```
#Ascribe the columns to the V and I varibles 
V = list(df[0])
I = list(df[1])

#Preview the data
print("V = ", V)
print("I = ", I )
```

V =  [-7.619, -7.817, -7.873, -7.506, -7.196, -6.871, -6.553, -6.214, -5.946, -5.607, -5.261, -5.014, -4.731, -4.435, -4.138, -3.841, -3.601, -3.319, -2.796, -2.796, -2.747, -2.74, -2.74, -2.705, -2.705, -2.697, -2.69, -2.669, -2.641, -0.078, 0.057, 0.035, 0.049, 0.064, 0.049, 0.064, 2.817, 2.817, 2.817, 2.832, 2.846, 2.888, 3.326, 3.566, 3.834, 4.096, 4.385, 4.639, 4.915, 5.169, 5.43, 5.713, 6.052, 6.327, 6.616, 6.906, 7.273, 7.542, 7.895, 8.177, 8.177, 7.979, 7.767, 7.584, 7.372, 7.231, 6.991, 6.835, 6.602, 6.426, 6.228, 6.059, 5.903, 5.706, 5.536, 5.353, 5.176, 4.985, 4.837, 4.675, 4.491, 4.357, 4.173, 4.018, 3.82, 3.714, 3.538, 3.326, 2.952, 2.93, 2.93, 2.902, 2.916, 2.888, 2.874, 2.888, 2.874, 2.874, 2.846, 2.874, 2.86, 2.832, 2.825, 2.817, 2.803, 2.775, 2.69, 0.092, 0.099, 0.106, 0.099, 0.092, 0.12, 0.099, 0.099, 0.127, -2.655, -2.655, -2.655, -2.655, -2.683, -2.683, -2.69, -2.697, -2.712, -2.733, -3.022, -3.206, -3.404, -3.615, -3.743, -3.954, -4.103, -4.279, -4.477, -4.604, -4.802]
I =  [-59.9419, -61.7169, -61.3069, -58.4738, -56.0201, -52.9851, -50.4297, -47.9841, -45.5664, -42.6597, -40.5627, -37.8538, -35.7759, -33.3248, -31.1808, -28.8505, -26.3987, -24.1803, -22.1167, -20.0191, -18.0571, -15.7016, -13.8031, -11.7634, -10.0484, -8.0094, -6.0304, -4.1135, -2.2921, -0.4959, 1.2934, 3.1776, 4.8639, 6.8299, 8.4712, 10.5396, 12.2819, 13.9443, 16.1245, 17.9794, 19.9618, 21.9114, 23.8426, 25.8312, 28.2154, 30.0845, 32.5015, 34.4122, 36.853, 39.1076, 41.3643, 43.5936, 45.7499, 47.9704, 50.6043, 53.0396, 55.578, 57.9138, 60.4235, 62.8159, 62.3111, 60.6663, 59.2229, 57.7951, 56.1265, 54.5691, 52.8766, 51.5559, 49.9467, 48.5121, 47.0065, 45.546, 44.1387, 42.7627, 41.1412, 39.9174, 38.4562, 37.0168, 35.4075, 34.0984, 32.7846, 31.3431, 29.957, 28.6308, 27.4213, 26.3005, 24.9778, 23.7014, 22.3712, 20.9877, 19.8894, 18.5844, 17.3647, 16.1198, 14.9601, 13.9163, 12.741, 11.4967, 10.2885, 9.1732, 7.963, 6.7467, 5.7398, 4.5944, 3.5405, 2.3603, 1.2525, 0.1364, -1.0458, -2.1182, -3.3133, -4.4976, -5.5986, -6.7842, -7.9712, -9.2032, -10.1849, -11.4776, -12.6373, -13.9784, -15.1531, -16.5973, -17.731, -19.0865, -20.3758, -21.8173, -22.949, -24.5432, -25.6797, -27.1212, -28.6492, -29.914, -31.3015, -32.805, -34.2164, -35.7397, -37.1075]

```
lower_limit = V.index(0.057) + 5 
upper_limit = V.index(5.43)

print(lower_limit)
print(upper_limit)
```

35
50

```
#Remove the data above the chosen upper limit to enhance the view and focus on the single forward pass
V = np.array(V[lower_limit:upper_limit])

I = np.array(I[lower_limit:upper_limit])

#Preview the new subsets
print("V = ", V)
print("I = ", I)
```

V =  [0.064 2.817 2.817 2.817 2.832 2.846 2.888 3.326 3.566 3.834 4.096 4.385
 4.639 4.915 5.169]
I =  [10.5396 12.2819 13.9443 16.1245 17.9794 19.9618 21.9114 23.8426 25.8312
 28.2154 30.0845 32.5015 34.4122 36.853  39.1076]

```
#Uncomment the line below to make the graph interactive
#%matplotlib widget

#Preview the data
sns.relplot(x = V, y = I, kind = "line")
```

```
#Uncomment the line below to make the graph interactive
#%matplotlib widget

#Set figure size
plt.figure(figsize=(9,6))

# Define the data
V = np.array(V)
I = np.array(I)


# Define the window size
window_size = 6

# Calculate the moving averages
V_avg = np.convolve(V, np.ones(window_size)/window_size, mode='same')
I_avg = np.convolve(I, np.ones(window_size)/window_size, mode='same')

# Calculate the standard deviations
V_std = np.std(V)
I_std = np.std(I)

# Calculate the z-scores
V_z = (V - V_avg) / V_std
I_z = (I - I_avg) / I_std

# Calculate the change points
change_points = []
for i in range(len(V_z)):
    if abs(V_z[i]) > 3 or abs(I_z[i]) > 0.01:
        change_points.append(i)

# Mark the change points on the plot
for point in change_points:
    plt.axvline(V[point], color='r', linestyle='--', alpha=0.5)

    
# Plot the data again
sns.lineplot(x=V, y=I, color = 'orange')  
    
# Set plot labels and title
plt.xlabel('V')
plt.ylabel('I')
plt.title('Inflection Points Detection')

# Show the plot
plt.show()
```

### Clear the graph above to focus on Ic and Vc

```
#Uncomment the line below to make the graph interactive
#%matplotlib widget

#Set figure size
plt.figure(figsize=(9,6))

# Define the window size
window_size = 6

# Calculate the moving averages
V_avg = np.convolve(V, np.ones(window_size)/window_size, mode='same')
I_avg = np.convolve(I, np.ones(window_size)/window_size, mode='same')

# Calculate the standard deviations
V_std = np.std(V)
I_std = np.std(I)

# Calculate the z-scores
V_z = (V - V_avg) / V_std
I_z = (I - I_avg) / I_std

# Calculate the change points
change_points = []
for i in range(len(V_z)):
    if abs(V_z[i]) > 3 or abs(I_z[i]) > 0.01:
        change_points.append(i)

# Annotate inflection points on the graph
for idx, point in enumerate(change_points):
    if idx in [1, 6]:
        plt.annotate(f'Inflection Point\n(V={V[point]:.3f}mV)\n(I = {np.interp(V[point], V, I):3f}$\mu A$)', 
                     xy=(V[point], np.interp(V[point], V, I)),
                     xytext=(V[point] - 1.2, np.interp(V[point], V, I) + 3),
                     arrowprops={'facecolor': 'red', 'shrink': 0.05})

    
# Plot the data again
sns.lineplot(x=V, y=I, color = 'orange')  
    
# Set plot labels and title
plt.xlabel('V')
plt.ylabel('I')
plt.title('Inflection Points Detection')

# Show the plot
plt.show()
```

# Estimating the normal state resistance (Rn)

```
#Preview the main dataset
print(list(df[0]))
```

[-7.619, -7.817, -7.873, -7.506, -7.196, -6.871, -6.553, -6.214, -5.946, -5.607, -5.261, -5.014, -4.731, -4.435, -4.138, -3.841, -3.601, -3.319, -2.796, -2.796, -2.747, -2.74, -2.74, -2.705, -2.705, -2.697, -2.69, -2.669, -2.641, -0.078, 0.057, 0.035, 0.049, 0.064, 0.049, 0.064, 2.817, 2.817, 2.817, 2.832, 2.846, 2.888, 3.326, 3.566, 3.834, 4.096, 4.385, 4.639, 4.915, 5.169, 5.43, 5.713, 6.052, 6.327, 6.616, 6.906, 7.273, 7.542, 7.895, 8.177, 8.177, 7.979, 7.767, 7.584, 7.372, 7.231, 6.991, 6.835, 6.602, 6.426, 6.228, 6.059, 5.903, 5.706, 5.536, 5.353, 5.176, 4.985, 4.837, 4.675, 4.491, 4.357, 4.173, 4.018, 3.82, 3.714, 3.538, 3.326, 2.952, 2.93, 2.93, 2.902, 2.916, 2.888, 2.874, 2.888, 2.874, 2.874, 2.846, 2.874, 2.86, 2.832, 2.825, 2.817, 2.803, 2.775, 2.69, 0.092, 0.099, 0.106, 0.099, 0.092, 0.12, 0.099, 0.099, 0.127, -2.655, -2.655, -2.655, -2.655, -2.683, -2.683, -2.69, -2.697, -2.712, -2.733, -3.022, -3.206, -3.404, -3.615, -3.743, -3.954, -4.103, -4.279, -4.477, -4.604, -4.802]

```
#The dataset includes points from two complete sweeps
#Identify the index of the approximate limits of the normal state on the positive side of the graph 

#Function for detecting the first occurrence of an item in a list
def find_first_occurrence(value, list):
    for i, item in enumerate(list):
        if item == value:
            first_occurrence = i
            break
    return first_occurrence

low_limit = find_first_occurrence(2.888, list(df[0])) #the second change point above 
up_limit = list(df[0]).index(df[0].max()) 

print(low_limit) 
print(up_limit)
```

41
59

```
#Select data from the first pass
V_n = np.array(df[0][low_limit:up_limit])
I_n = np.array(df[1][low_limit:up_limit])

#Preview the data
print(V_n)
print(I_n)
```

[2.888 3.326 3.566 3.834 4.096 4.385 4.639 4.915 5.169 5.43  5.713 6.052
 6.327 6.616 6.906 7.273 7.542 7.895]
[21.9114 23.8426 25.8312 28.2154 30.0845 32.5015 34.4122 36.853  39.1076
 41.3643 43.5936 45.7499 47.9704 50.6043 53.0396 55.578  57.9138 60.4235]

## Define the model and fit the data

```
#Define the variables and convert to Volts and Amps
x = V_n / 0.001
y = I_n / 0.000001

#Use builtin NameModel, specify prefix for each:
mod = LinearModel(prefix='') 

#Set the initial parameters to 'guess' mode
pars  = mod.guess(y, x = x)

#Fit with weights=1/yerr
result = mod.fit(y, pars, x = x, weights= 1. / (y * 0.01473))

#Print the fit results
print(result.fit_report())
```

[[Model]]
    Model(linear)
[[Fit Statistics]]
    # fitting method   = leastsq
    # function evals   = 7
    # data points      = 18
    # variables        = 2
    chi-square         = 16.0107493
    reduced chi-square = 1.00067183
    Akaike info crit   = 1.89199423
    Bayesian info crit = 3.67273774
    R-squared          = 1.00000000
[[Variables]]
    slope:      7886.84260 +/- 90.6540225 (1.15%) (init = 7947.478)
    intercept: -1843449.32 +/- 424526.525 (23.03%) (init = -2139280)
[[Correlations]] (unreported correlations are < 0.100)
    C(slope, intercept) = -0.9577

## Plot the model

```
#Set the figure size
plt.figure(figsize = (9,6))

#Plot the data and the model
plt.scatter(x, y, linewidth=2)
plt.plot(x, result.best_fit, 'r-', linewidth=2.5)

# Set plot labels and title
plt.xlabel('V ($V$)')
plt.ylabel('I ($A$)')
plt.title('Normal State IVC')

#Show the plot
plt.show()
```

# Calculating the theoretical Ic and V_gap

![](./img/Ic_formula.png)

```
#Access the model parameters
varys = result.params.valuesdict()

varys
```

{'slope': 7886.842597726694, 'intercept': -1843449.319906387}

```
#The slope is equal to 1 / R 
R_n = 1 / varys.get("slope")

print('Normal state resistance: R_n = ', round(R_n, 6), 'Ohm')
```

Normal state resistance: R_n =  0.000127 Ohm

```
#Define the terms for the strong and weak coupling formulas 
t_c = 9.25 #critical temperature
delta_0 = 2.25288819E-22 # from 1.764 * k_B * t_c,  [check eqn. 1 on the report paper] 
t = 4.9827763 #from the calibration curve in notebook 2
e = 1.6022E-19 #elementay charge
pi = 3.14159265358979323846264338327950 
t_red = t / t_c #the reduced temperature
k_B = 1.3807E-23 #Boltzmann constant
R_n = 1 / varys.get("slope") #from the slope of the IVC


#weak coupling formula

delta_weak = delta_0 * 1.74 * math.sqrt(1.0 - t_red)

E_weak = delta_weak * 2

V_weak = (E_weak / e) * 1000

#The Ambegaokar-Baratoff formula
Ic_weak = (pi / 2) * (delta_weak / (e * R_n)) * math.tanh(delta_weak / (2 * k_B * t))


#strong coupling approximation

delta_strong = (delta_0) * math.sqrt(math.cos((pi * t_red**2)  / 2 )) 

E_strong = delta_strong * 2

V_strong = (E_strong / e) * 1000

#The Ambegaokar-Baratoff formula
Ic_strong = (pi / 2) * (delta_strong / (e * R_n)) * math.tanh(delta_strong / (2 * k_B * t))


#Print the results
print('Temperature =', t, 'K')
print('-----------------------------')
print('-----------------------------')
                         
print('Weak Coupling Formula')
print('-----------------------------')


print('delta_t =', delta_weak, 'J')
print('Gap Energy =', E_weak, 'J')
print('Gap Voltage =', V_weak, 'mV')
print('Josephson Current =', Ic_weak, 'uA')
print('______________________________')
print('______________________________')
print('------------------------------')
print('Strong Coupling Approximation')
print('------------------------------')

print('delta_t =', delta_strong, 'J')
print('Gap Energy = ', E_strong, 'J')
print('Gap Voltage =', V_strong, 'mV')
print('Josephson Current =', Ic_strong, 'uA')
print('________________________________')
print('________________________________')
print('________________________________')
```

Temperature = 4.9827763 K
-----------------------------
-----------------------------
Weak Coupling Formula
-----------------------------
delta_t = 2.6625067992224303e-22 J
Gap Energy = 5.325013598444861e-22 J
Gap Voltage = 3.323563599079304 mV
Josephson Current = 19.745972684288468 uA
______________________________
______________________________
------------------------------
Strong Coupling Approximation
------------------------------
delta_t = 2.1347906786833564e-22 J
Gap Energy =  4.269581357366713e-22 J
Gap Voltage = 2.66482421505849 mV
Josephson Current = 15.087737243417962 uA
________________________________
________________________________
________________________________

```
#Add all the collected results to a dictionary
Josephson_data = {"Ic" : np.interp(V[6], V, I) , "Ic_weak" : round(Ic_weak, 4), "Ic_strong" : round(Ic_strong, 4), "V_gap" : V[1], "Vg_weak" : round(V_weak, 4), "Vg_strong" : round(V_strong, 4), "Temp" : round(t, 4)}

#Preview the newly created row of data
print(Josephson_data)
```

{'Ic': 21.9114, 'Ic_weak': 19.746, 'Ic_strong': 15.0877, 'V_gap': 2.817, 'Vg_weak': 3.3236, 'Vg_strong': 2.6648, 'Temp': 4.9828}

## Export the results to a csv file

```
# import csv

# with open(r'./Data/Josephson_data.csv', 'a', newline='') as csvfile:
#     fieldnames = ['Ic','Ic_weak', 'Ic_strong', 'V_gap', 'Vg_weak', 'Vg_strong', 'Temp']
#     writer = csv.DictWriter(csvfile, fieldnames=fieldnames)

#     writer.writerow(Josephson_data)
```

## Author
** **

### <a href="https://www.linkedin.com/in/alin-airinei/">Alin Airinei</a>

File: 1.7.Measuring_Ic_Vc_and_Rn_at_857ohm.ipynb
# Measuring the Josephson Current, the gap voltage and the normal state resistance at 857ohm 
** **
 * This project uses the lmfit package. Lmfit provides curve fiting using non-linear least squares minimization and was developed by Matt Newville: https://github.com/newville.

## Install and import libraries

```
#uncomment the following line to install lmfit
#!pip install lmfit
```

```
import pandas as pd
import numpy as np
import seaborn as sns
import matplotlib.pyplot as plt
from lmfit.models import LinearModel
import math
```

## Data

```
#Load the data
df = pd.read_csv("./Data/857_one_pass.csv", sep = " ", header = None)

#Preview the data
df.head()
```

       0        1        2
0  8.241  63.2811  0.00320
1  8.128  61.7796  0.00312
2  7.916  60.4399  0.00306
3  7.746  58.7071  0.00297
4  7.549  57.3510  0.00290

## Data wrangling

```
#Ascribe the columns to the V and I varibles 
V = list(df[0])
I = list(df[1])

#Preview the data
print("V = ", V)
print("I = ", I )
```

V =  [8.241, 8.128, 7.916, 7.746, 7.549, 7.323, 7.153, 6.955, 6.758, 6.588, 6.391, 6.207, 6.045, 5.84, 5.642, 5.487, 5.338, 5.141, 4.957, 4.788, 4.632, 4.449, 4.307, 4.124, 3.968, 3.771, 3.644, 3.439, 3.305, 2.923, 2.881, 2.853, 2.86, 2.839, 2.839, 2.839, 2.81, 2.825, 2.81, 2.796, 2.782, 2.782, 2.782, 2.754, 2.754, 2.74, 2.683, 0.113, 0.099, 0.113, 0.127, 0.12, 0.085, 0.12, 0.099, 0.113, -2.563, -2.577, -2.577, -2.592, -2.584, -2.613, -2.62, -2.62, -2.641, -2.676, -2.93, -3.128, -3.326, -3.495, -3.679, -3.834, -4.018, -4.187, -4.385, -4.533, -4.724, -4.908, -5.084, -5.289, -5.458, -5.649, -5.854, -6.037, -6.235, -6.468, -6.652, -6.878, -7.033, -7.259, -7.485, -7.669, -7.895, -7.782, -7.457, -7.146, -6.835, -6.489, -6.186, -5.854, -5.557, -5.204, -4.936, -4.618, -4.385, -4.089, -3.785, -3.524, -3.241, -2.747, -2.719, -2.662, -2.676, -2.662, -2.655, -2.627, -2.62, -2.592, -2.577, -2.535, 0.064, 0.042, 0.057, 0.057, 0.064, 0.057, 2.754, 2.74, 2.754, 2.775, 2.796, 2.825, 3.164, 3.474, 3.728, 4.011, 4.223, 4.548, 4.773, 5.021, 5.338, 5.635, 5.932, 6.186, 6.461, 6.758, 7.083, 7.365, 7.662]
I =  [63.2811, 61.7796, 60.4399, 58.7071, 57.351, 55.7131, 54.241, 52.4639, 51.1173, 49.4657, 48.0953, 46.6688, 45.1067, 43.7382, 42.3145, 40.7066, 39.3518, 37.7979, 36.5986, 35.1688, 33.6625, 32.3214, 31.0177, 29.5531, 28.3552, 26.9465, 25.587, 24.3045, 23.0124, 21.6263, 20.5477, 19.2202, 18.0244, 16.6096, 15.5529, 14.3079, 13.0759, 12.0008, 10.6944, 9.7394, 8.3716, 7.3927, 6.07, 5.0256, 3.9061, 2.7942, 1.6891, 0.777, -0.3704, -1.5219, -2.7314, -3.8154, -4.941, -6.0304, -7.2822, -8.536, -9.6146, -10.88, -12.0915, -13.2314, -14.5624, -15.7493, -17.2058, -18.3232, -19.6739, -20.9448, -22.4312, -23.5923, -25.003, -26.3435, -27.7795, -29.2898, -30.5914, -31.925, -33.5397, -34.9218, -36.6075, -37.8415, -39.5824, -40.929, -42.6897, -44.1809, -45.7963, -47.2732, -48.8804, -50.4453, -51.9543, -53.6338, -55.357, -57.2023, -58.789, -60.4794, -62.2115, -60.6889, -58.0591, -55.1407, -52.5778, -49.8607, -47.4124, -44.7703, -42.6154, -40.1363, -37.7078, -35.2295, -32.7982, -30.3731, -28.4589, -26.1136, -24.0739, -21.7293, -19.7701, -17.51, -15.3735, -13.2587, -11.5403, -9.3008, -7.6608, -5.5113, -3.7185, -1.8521, -0.2367, 1.8657, 3.4191, 5.559, 7.3129, 9.2489, 10.85, 13.0186, 14.694, 16.7208, 18.6281, 20.942, 22.9217, 24.8898, 26.8537, 29.1227, 31.4366, 33.4838, 35.6238, 38.0018, 40.3751, 42.3527, 44.6967, 46.8687, 49.4726, 51.5327, 54.0506, 56.6668, 58.8081]

```
#Function that returns the index of the last occurrence of an item in a list
def find_last_occurrence(value, list):
    for i, item in enumerate(list):
        if item == value:
            last_occurrence = i
    return last_occurrence

lower_limit = find_last_occurrence(0.057, V)
upper_limit = V.index(5.635)

print(lower_limit)
print(upper_limit)
```

125
141

```
#Remove the data above the chosen upper limit to enhance the view and focus on the single forward pass
V = np.array(V[lower_limit:upper_limit])

I = np.array(I[lower_limit:upper_limit])

#Preview the new subsets
print("V = ", V)
print("I = ", I)
```

V =  [0.057 2.754 2.74  2.754 2.775 2.796 2.825 3.164 3.474 3.728 4.011 4.223
 4.548 4.773 5.021 5.338]
I =  [ 9.2489 10.85   13.0186 14.694  16.7208 18.6281 20.942  22.9217 24.8898
 26.8537 29.1227 31.4366 33.4838 35.6238 38.0018 40.3751]

```
#Uncomment the line below to make the graph interactive
#%matplotlib widget

#Preview the data
sns.relplot(x = V, y = I, kind = "line")
```

```
#Uncomment the line below to make the graph interactive
#%matplotlib widget

#Set figure size
plt.figure(figsize=(9,6))

# Define the data
V = np.array(V)
I = np.array(I)


# Define the window size
window_size = 6

# Calculate the moving averages
V_avg = np.convolve(V, np.ones(window_size)/window_size, mode='same')
I_avg = np.convolve(I, np.ones(window_size)/window_size, mode='same')

# Calculate the standard deviations
V_std = np.std(V)
I_std = np.std(I)

# Calculate the z-scores
V_z = (V - V_avg) / V_std
I_z = (I - I_avg) / I_std

# Calculate the change points
change_points = []
for i in range(len(V_z)):
    if abs(V_z[i]) > 3 or abs(I_z[i]) > 0.1:
        change_points.append(i)

# Mark the change points on the plot
for point in change_points:
    plt.axvline(V[point], color='r', linestyle='--', alpha=0.5)

    
# Plot the data again
sns.lineplot(x=V, y=I, color = 'orange')  
    
# Set plot labels and title
plt.xlabel('V')
plt.ylabel('I')
plt.title('Inflection Points Detection')

# Show the plot
plt.show()
```

### Clear the graph above to focus on Ic and Vc

```
#Uncomment the line below to make the graph interactive
#%matplotlib widget

#Set figure size
plt.figure(figsize=(9,6))

# Define the window size
window_size = 6

# Calculate the moving averages
V_avg = np.convolve(V, np.ones(window_size)/window_size, mode='same')
I_avg = np.convolve(I, np.ones(window_size)/window_size, mode='same')

# Calculate the standard deviations
V_std = np.std(V)
I_std = np.std(I)

# Calculate the z-scores
V_z = (V - V_avg) / V_std
I_z = (I - I_avg) / I_std

# Calculate the change points
change_points = []
for i in range(len(V_z)):
    if abs(V_z[i]) > 3 or abs(I_z[i]) > 0.1:
        change_points.append(i)

# Annotate inflection points on the graph
for idx, point in enumerate(change_points):
    if idx in [1, 3]:
        plt.annotate(f'Inflection Point\n(V={V[point]:.3f}mV)\n(I = {np.interp(V[point], V, I):3f}$\mu A$)', 
                     xy=(V[point], np.interp(V[point], V, I)),
                     xytext=(V[point] - 1.2, np.interp(V[point], V, I) + 3),
                     arrowprops={'facecolor': 'red', 'shrink': 0.05})

    
# Plot the data again
sns.lineplot(x=V, y=I, color = 'orange')  
    
# Set plot labels and title
plt.xlabel('V')
plt.ylabel('I')
plt.title('Inflection Points Detection')

# Show the plot
plt.show()
```

# Estimating the normal state resistance (Rn)

```
#Preview the main dataset
print(list(df[0]))
```

[8.241, 8.128, 7.916, 7.746, 7.549, 7.323, 7.153, 6.955, 6.758, 6.588, 6.391, 6.207, 6.045, 5.84, 5.642, 5.487, 5.338, 5.141, 4.957, 4.788, 4.632, 4.449, 4.307, 4.124, 3.968, 3.771, 3.644, 3.439, 3.305, 2.923, 2.881, 2.853, 2.86, 2.839, 2.839, 2.839, 2.81, 2.825, 2.81, 2.796, 2.782, 2.782, 2.782, 2.754, 2.754, 2.74, 2.683, 0.113, 0.099, 0.113, 0.127, 0.12, 0.085, 0.12, 0.099, 0.113, -2.563, -2.577, -2.577, -2.592, -2.584, -2.613, -2.62, -2.62, -2.641, -2.676, -2.93, -3.128, -3.326, -3.495, -3.679, -3.834, -4.018, -4.187, -4.385, -4.533, -4.724, -4.908, -5.084, -5.289, -5.458, -5.649, -5.854, -6.037, -6.235, -6.468, -6.652, -6.878, -7.033, -7.259, -7.485, -7.669, -7.895, -7.782, -7.457, -7.146, -6.835, -6.489, -6.186, -5.854, -5.557, -5.204, -4.936, -4.618, -4.385, -4.089, -3.785, -3.524, -3.241, -2.747, -2.719, -2.662, -2.676, -2.662, -2.655, -2.627, -2.62, -2.592, -2.577, -2.535, 0.064, 0.042, 0.057, 0.057, 0.064, 0.057, 2.754, 2.74, 2.754, 2.775, 2.796, 2.825, 3.164, 3.474, 3.728, 4.011, 4.223, 4.548, 4.773, 5.021, 5.338, 5.635, 5.932, 6.186, 6.461, 6.758, 7.083, 7.365, 7.662]

```
#The dataset includes points from two complete sweeps
#Identify the index of the approximate limits of the normal state on the positive side of the graph 

#Function the returns the index of the last occurrence of an item in a list
def find_last_occurrence(value, list):
    for i, item in enumerate(list):
        if item == value:
            last_occurrence = i
    return last_occurrence

low_limit = find_last_occurrence(2.825, list(df[0])) #the second change point above
up_limit = list(df[0]).index(df[0][len(df[0]) -1]) 

print(low_limit) 
print(up_limit)
```

131
148

```
#Select data from the first pass
V_n = np.array(df[0][low_limit:up_limit])
I_n = np.array(df[1][low_limit:up_limit])

#Preview the data
print(V_n)
print(I_n)
```

[2.825 3.164 3.474 3.728 4.011 4.223 4.548 4.773 5.021 5.338 5.635 5.932
 6.186 6.461 6.758 7.083 7.365]
[20.942  22.9217 24.8898 26.8537 29.1227 31.4366 33.4838 35.6238 38.0018
 40.3751 42.3527 44.6967 46.8687 49.4726 51.5327 54.0506 56.6668]

## Define the model and fit the data

```
#Define the variables and convert to Volts and Amps
x = V_n / 0.001
y = I_n / 0.000001

#Use builtin NameModel, specify prefix for each:
mod = LinearModel(prefix='') 

#Set the initial parameters to 'guess' mode
pars  = mod.guess(y, x = x)

#Fit with weights=1/yerr
result = mod.fit(y, pars, x = x, weights= 1. / (y * 0.01338))

#Print the fit results
print(result.fit_report())
```

[[Model]]
    Model(linear)
[[Fit Statistics]]
    # fitting method   = leastsq
    # function evals   = 7
    # data points      = 17
    # variables        = 2
    chi-square         = 15.0100651
    reduced chi-square = 1.00067101
    Akaike info crit   = 1.88362986
    Bayesian info crit = 3.55005654
    R-squared          = 1.00000000
[[Variables]]
    slope:      7917.63573 +/- 86.3398233 (1.09%) (init = 7999.924)
    intercept: -2134106.30 +/- 385584.459 (18.07%) (init = -2523626)
[[Correlations]] (unreported correlations are < 0.100)
    C(slope, intercept) = -0.9599

## Plot the model

```
#Set the figure size
plt.figure(figsize = (9,6))

#Plot the data and the model
plt.scatter(x, y, linewidth=2)
plt.plot(x, result.best_fit, 'r-', linewidth=2.5)

# Set plot labels and title
plt.xlabel('V ($V$)')
plt.ylabel('I ($A$)')
plt.title('Normal State IVC')

#Show the plot
plt.show()
```

# Calculating the theoretical Ic and V_gap

![](./img/Ic_formula.png)

```
#Access the model parameters
varys = result.params.valuesdict()

varys
```

{'slope': 7917.6357300121335, 'intercept': -2134106.2959812526}

```
#The slope is equal to 1 / R 
R_n = 1 / varys.get("slope")

print('Normal state resistance: R_n = ', round(R_n, 6), 'Ohm')
```

Normal state resistance: R_n =  0.000126 Ohm

```
#Define the terms for the strong and weak coupling formulas 
t_c = 9.25 #critical temperature
delta_0 = 2.25288819E-22 # from 1.764 * k_B * t_c,  [check eqn. 1 on the report paper] 
t = 5.3699797 #from the calibration curve in notebook 2
e = 1.6022E-19 #elementay charge
pi = 3.14159265358979323846264338327950 
t_red = t / t_c #the reduced temperature
k_B = 1.3807E-23 #Boltzmann constant
R_n = 1 / varys.get("slope") #from the slope of the IVC


#weak coupling formula

delta_weak = delta_0 * 1.74 * math.sqrt(1.0 - t_red)

E_weak = delta_weak * 2

V_weak = (E_weak / e) * 1000

#The Ambegaokar-Baratoff formula
Ic_weak = (pi / 2) * (delta_weak / (e * R_n)) * math.tanh(delta_weak / (2 * k_B * t))


#strong coupling approximation

delta_strong = (delta_0) * math.sqrt(math.cos((pi * t_red**2)  / 2 )) 

E_strong = delta_strong * 2

V_strong = (E_strong / e) * 1000

#The Ambegaokar-Baratoff formula
Ic_strong = (pi / 2) * (delta_strong / (e * R_n)) * math.tanh(delta_strong / (2 * k_B * t))


#Print the results
print('Temperature =', t, 'K')
print('-----------------------------')
print('-----------------------------')
                         
print('Weak Coupling Formula')
print('-----------------------------')


print('delta_t =', delta_weak, 'J')
print('Gap Energy =', E_weak, 'J')
print('Gap Voltage =', V_weak, 'mV')
print('Josephson Current =', Ic_weak, 'uA')
print('______________________________')
print('______________________________')
print('------------------------------')
print('Strong Coupling Approximation')
print('------------------------------')

print('delta_t =', delta_strong, 'J')
print('Gap Energy = ', E_strong, 'J')
print('Gap Voltage =', V_strong, 'mV')
print('Josephson Current =', Ic_strong, 'uA')
print('________________________________')
print('________________________________')
print('________________________________')
```

Temperature = 5.3699797 K
-----------------------------
-----------------------------
Weak Coupling Formula
-----------------------------
delta_t = 2.538838170787176e-22 J
Gap Energy = 5.077676341574352e-22 J
Gap Voltage = 3.169190077127919 mV
Josephson Current = 18.46417788509801 uA
______________________________
______________________________
------------------------------
Strong Coupling Approximation
------------------------------
delta_t = 2.093018746962774e-22 J
Gap Energy =  4.186037493925548e-22 J
Gap Voltage = 2.6126809973321357 mV
Josephson Current = 14.424130321488244 uA
________________________________
________________________________
________________________________

```
#Add all the collected results to a dictionary
Josephson_data = {"Ic" : np.interp(V[6], V, I) , "Ic_weak" : round(Ic_weak, 4), "Ic_strong" : round(Ic_strong, 4), "V_gap" : V[1], "Vg_weak" : round(V_weak, 4), "Vg_strong" : round(V_strong, 4), "Temp" : round(t, 4)}

#Preview the newly created row of data
print(Josephson_data)
```

{'Ic': 20.942, 'Ic_weak': 18.4642, 'Ic_strong': 14.4241, 'V_gap': 2.754, 'Vg_weak': 3.1692, 'Vg_strong': 2.6127, 'Temp': 5.37}

## Export the results to a csv file

```
# import csv

# with open(r'./Data/Josephson_data.csv', 'a', newline='') as csvfile:
#     fieldnames = ['Ic','Ic_weak', 'Ic_strong', 'V_gap', 'Vg_weak', 'Vg_strong', 'Temp']
#     writer = csv.DictWriter(csvfile, fieldnames=fieldnames)

#     writer.writerow(Josephson_data)
```

## Author
** **

### <a href="https://www.linkedin.com/in/alin-airinei/">Alin Airinei</a>
