Repository: Al-1n/Superconductivity

# Superconductivity

## Testing Niobium Josephson Junctions

---

**About the project**
This repository contains Python code for analyzing data from a real-world quantum mechanics experiment. The experiment involved using liquid helium to reduce the temperature of the test probe to a level where Cooper pairs propagate with zero resistance. 

**Requirements**
* JupyterLab
* Pandas
* NumPy
* lmfit

**How to use this project**

The code in these files can be adapted and used as a guidline for analyzing measurements of the properties predicted by the BCS theory of superconductivity using low-temperature methods and Josephson Junctions in a lab setting. 

**Contributors**

File: 1.8.Measuring_Ic_Vc_and_Rn_at_757ohm.ipynb
# Measuring the Josephson Current, the gap voltage and the normal state resistance at 757ohm 
** **
 * This project uses the lmfit package. Lmfit provides curve fiting using non-linear least squares minimization and was developed by Matt Newville: https://github.com/newville.

## Install and import libraries

```
#uncomment the following line to install lmfit
#!pip install lmfit
```

```
import pandas as pd
import numpy as np
import seaborn as sns
import matplotlib.pyplot as plt
from lmfit.models import LinearModel
import math
```

## Data

```
#Load the data
df = pd.read_csv("./Data/757_one_pass.csv", sep = " ", header = None)

#Preview the data
df.head()
```

       0        1        2
0 -7.866 -60.8799  0.00308
1 -7.527 -58.5666  0.00296
2 -7.146 -55.6790  0.00282
3 -6.821 -53.0376  0.00269
4 -6.496 -50.2946  0.00255

## Data wrangling

```
#Ascribe the columns to the V and I varibles 
V = list(df[0])
I = list(df[1])

#Preview the data
print("V = ", V)
print("I = ", I )
```

V =  [-7.866, -7.527, -7.146, -6.821, -6.496, -6.186, -5.882, -5.571, -5.232, -4.929, -4.639, -4.357, -4.103, -3.848, -3.538, -3.298, -3.001, -2.662, -2.648, -2.613, -2.592, -2.577, -2.563, -2.549, -2.549, -2.521, -2.479, 0.064, 0.049, 0.064, 0.057, 0.064, 0.064, 2.323, 2.683, 2.697, 2.697, 2.712, 2.747, 2.966, 3.291, 3.559, 3.778, 4.053, 4.336, 4.576, 4.83, 5.141, 5.374, 5.663, 5.953, 6.256, 6.518, 6.871, 7.153, 7.471, 7.76, 8.099, 8.071, 7.873, 7.676, 7.471, 7.308, 7.083, 6.913, 6.715, 6.532, 6.341, 6.15, 5.981, 5.783, 5.621, 5.444, 5.282, 5.127, 4.943, 4.781, 4.597, 4.463, 4.265, 4.124, 3.983, 3.799, 3.658, 3.474, 3.347, 3.135, 2.853, 2.81, 2.796, 2.796, 2.768, 2.775, 2.74, 2.754, 2.74, 2.726, 2.726, 2.712, 2.726, 2.719, 2.697, 2.669, 2.57, 0.106, 0.12, 0.113, 0.127, 0.099, 0.113, 0.113, 0.127, 0.099, -0.254, -2.521, -2.514, -2.507, -2.535, -2.535, -2.563, -2.549, -2.577, -2.606, -2.916, -3.093, -3.248, -3.397, -3.566, -3.721, -3.919, -4.067, -4.258, -4.413, -4.625, -4.781, -4.936, -5.134, -5.331, -5.508, -5.699, -5.903, -6.101, -6.292, -6.511, -6.694, -6.92, -7.174, -7.351, -7.527, -7.746, -7.824]
I =  [-60.8799, -58.5666, -55.679, -53.0376, -50.2946, -47.5782, -44.9047, -42.5628, -40.2203, -37.9432, -35.4416, -33.1898, -30.5095, -28.4446, -26.3537, -24.1803, -21.923, -19.7742, -17.8211, -15.6497, -13.726, -11.8534, -10.0048, -7.9507, -6.2446, -4.3707, -2.6489, -0.9175, 0.9851, 2.6816, 4.5105, 6.263, 8.0981, 9.955, 11.6761, 13.4184, 15.2561, 17.2603, 19.2052, 21.4762, 23.2764, 25.4519, 27.5837, 29.7885, 31.6399, 34.1141, 36.0174, 38.36, 40.6964, 43.1638, 45.1974, 47.6123, 50.0695, 52.397, 54.8631, 57.5324, 59.8682, 62.3438, 61.4406, 59.9207, 58.2139, 56.7636, 55.2281, 53.6604, 52.322, 50.6439, 49.3075, 47.6096, 46.1449, 44.6257, 43.2102, 41.9571, 40.4372, 39.2297, 37.7828, 36.4792, 35.0944, 33.7928, 32.2204, 31.0532, 29.5784, 28.4794, 26.9445, 25.8087, 24.3665, 23.1107, 21.8514, 20.6173, 19.3485, 18.2031, 16.8408, 15.6927, 14.3645, 13.2799, 12.1352, 10.9236, 9.8294, 8.68, 7.4466, 6.3463, 5.1729, 4.0937, 3.0882, 2.0233, 0.7961, -0.2613, -1.32, -2.4013, -3.6578, -4.6783, -5.8599, -7.0632, -8.1888, -9.281, -10.6317, -11.6536, -13.0186, -14.1994, -15.3919, -16.6232, -17.9098, -19.1766, -20.3022, -21.6836, -23.0206, -24.3031, -25.7302, -27.1362, -28.4596, -29.9147, -31.2899, -32.6597, -33.9415, -35.4457, -36.8094, -38.4159, -39.8437, -41.5955, -43.0424, -44.7437, -46.267, -47.909, -49.3873, -50.9938, -52.6965, -54.3904, -55.9559, -57.6293, -59.4507, -61.313, -60.6568]

```
lower_limit = V.index(0.064) + 5
upper_limit = V.index(5.663)

print(lower_limit)
print(upper_limit)
```

32
49

```
#Remove the data above the chosen upper limit to enhance the view and focus on the single forward pass
V = np.array(V[lower_limit:upper_limit])

I = np.array(I[lower_limit:upper_limit])

#Preview the new subsets
print("V = ", V)
print("I = ", I)
```

V =  [0.064 2.323 2.683 2.697 2.697 2.712 2.747 2.966 3.291 3.559 3.778 4.053
 4.336 4.576 4.83  5.141 5.374]
I =  [ 8.0981  9.955  11.6761 13.4184 15.2561 17.2603 19.2052 21.4762 23.2764
 25.4519 27.5837 29.7885 31.6399 34.1141 36.0174 38.36   40.6964]

```
#Uncomment the line below to make the graph interactive
#%matplotlib widget

#Preview the data
sns.relplot(x = V, y = I, kind = "line")
```

```
#Uncomment the line below to make the graph interactive
#%matplotlib widget

#Set figure size
plt.figure(figsize=(9,6))

# Define the data
V = np.array(V)
I = np.array(I)


# Define the window size
window_size = 6

# Calculate the moving averages
V_avg = np.convolve(V, np.ones(window_size)/window_size, mode='same')
I_avg = np.convolve(I, np.ones(window_size)/window_size, mode='same')

# Calculate the standard deviations
V_std = np.std(V)
I_std = np.std(I)

# Calculate the z-scores
V_z = (V - V_avg) / V_std
I_z = (I - I_avg) / I_std

# Calculate the change points
change_points = []
for i in range(len(V_z)):
    if abs(V_z[i]) > 3 or abs(I_z[i]) > 0.01:
        change_points.append(i)

# Mark the change points on the plot
for point in change_points:
    plt.axvline(V[point], color='r', linestyle='--', alpha=0.5)

    
# Plot the data again
sns.lineplot(x=V, y=I, color = 'orange')  
    
# Set plot labels and title
plt.xlabel('V')
plt.ylabel('I')
plt.title('Inflection Points Detection')

# Show the plot
plt.show()
```

### Clear the graph above to focus on Ic and Vc

```
#Uncomment the line below to make the graph interactive
#%matplotlib widget

#Set figure size
plt.figure(figsize=(9,6))

# Define the window size
window_size = 6

# Calculate the moving averages
V_avg = np.convolve(V, np.ones(window_size)/window_size, mode='same')
I_avg = np.convolve(I, np.ones(window_size)/window_size, mode='same')

# Calculate the standard deviations
V_std = np.std(V)
I_std = np.std(I)

# Calculate the z-scores
V_z = (V - V_avg) / V_std
I_z = (I - I_avg) / I_std

# Calculate the change points
change_points = []
for i in range(len(V_z)):
    if abs(V_z[i]) > 3 or abs(I_z[i]) > 0.01:
        change_points.append(i)

# Annotate inflection points on the graph
for idx, point in enumerate(change_points):
    if idx in [2, 6]:
        plt.annotate(f'Inflection Point\n(V={V[point]:.3f}mV)\n(I = {np.interp(V[point], V, I):3f}$\mu A$)', 
                     xy=(V[point], np.interp(V[point], V, I)),
                     xytext=(V[point] - 1.2, np.interp(V[point], V, I) + 3),
                     arrowprops={'facecolor': 'red', 'shrink': 0.05})

    
# Plot the data again
sns.lineplot(x=V, y=I, color = 'orange')  
    
# Set plot labels and title
plt.xlabel('V')
plt.ylabel('I')
plt.title('Inflection Points Detection')

# Show the plot
plt.show()
```

# Estimating the normal state resistance (Rn)

```
#Preview the main dataset
print(list(df[0]))
```

[-7.866, -7.527, -7.146, -6.821, -6.496, -6.186, -5.882, -5.571, -5.232, -4.929, -4.639, -4.357, -4.103, -3.848, -3.538, -3.298, -3.001, -2.662, -2.648, -2.613, -2.592, -2.577, -2.563, -2.549, -2.549, -2.521, -2.479, 0.064, 0.049, 0.064, 0.057, 0.064, 0.064, 2.323, 2.683, 2.697, 2.697, 2.712, 2.747, 2.966, 3.291, 3.559, 3.778, 4.053, 4.336, 4.576, 4.83, 5.141, 5.374, 5.663, 5.953, 6.256, 6.518, 6.871, 7.153, 7.471, 7.76, 8.099, 8.071, 7.873, 7.676, 7.471, 7.308, 7.083, 6.913, 6.715, 6.532, 6.341, 6.15, 5.981, 5.783, 5.621, 5.444, 5.282, 5.127, 4.943, 4.781, 4.597, 4.463, 4.265, 4.124, 3.983, 3.799, 3.658, 3.474, 3.347, 3.135, 2.853, 2.81, 2.796, 2.796, 2.768, 2.775, 2.74, 2.754, 2.74, 2.726, 2.726, 2.712, 2.726, 2.719, 2.697, 2.669, 2.57, 0.106, 0.12, 0.113, 0.127, 0.099, 0.113, 0.113, 0.127, 0.099, -0.254, -2.521, -2.514, -2.507, -2.535, -2.535, -2.563, -2.549, -2.577, -2.606, -2.916, -3.093, -3.248, -3.397, -3.566, -3.721, -3.919, -4.067, -4.258, -4.413, -4.625, -4.781, -4.936, -5.134, -5.331, -5.508, -5.699, -5.903, -6.101, -6.292, -6.511, -6.694, -6.92, -7.174, -7.351, -7.527, -7.746, -7.824]

```
#The dataset includes points from two complete sweeps
#Identify the index of the approximate limits of the normal state on the positive side of the graph 

#Function for detecting the first occurrence of an item in a list
def find_first_occurrence(value, list):
    for i, item in enumerate(list):
        if item == value:
            first_occurrence = i
            break
    return first_occurrence

low_limit = find_first_occurrence(2.747, list(df[0])) #the second change point above
up_limit = list(df[0]).index(df[0].max()) 

print(low_limit) 
print(up_limit)
```

38
57

```
#Select data from the first pass
V_n = np.array(df[0][low_limit:up_limit])
I_n = np.array(df[1][low_limit:up_limit])

#Preview the data
print(V_n)
print(I_n)
```

[2.747 2.966 3.291 3.559 3.778 4.053 4.336 4.576 4.83  5.141 5.374 5.663
 5.953 6.256 6.518 6.871 7.153 7.471 7.76 ]
[19.2052 21.4762 23.2764 25.4519 27.5837 29.7885 31.6399 34.1141 36.0174
 38.36   40.6964 43.1638 45.1974 47.6123 50.0695 52.397  54.8631 57.5324
 59.8682]

## Define the model and fit the data

```
#Define the variables and convert to Volts and Amps
x = V_n / 0.001
y = I_n / 0.000001

#Use builtin NameModel, specify prefix for each:
mod = LinearModel(prefix='') 

#Set the initial parameters to 'guess' mode
pars  = mod.guess(y, x = x)

#Fit with weights=1/yerr
result = mod.fit(y, pars, x = x, weights= 1. / (y * 0.008734))

#Print the fit results
print(result.fit_report())
```

[[Model]]
    Model(linear)
[[Fit Statistics]]
    # fitting method   = leastsq
    # function evals   = 7
    # data points      = 19
    # variables        = 2
    chi-square         = 17.0171325
    reduced chi-square = 1.00100779
    Akaike info crit   = 1.90585133
    Bayesian info crit = 3.79472928
    R-squared          = 1.00000000
[[Variables]]
    slope:      8097.87022 +/- 48.6644971 (0.60%) (init = 8119.854)
    intercept: -3046849.77 +/- 213867.712 (7.02%) (init = -3149249)
[[Correlations]] (unreported correlations are < 0.100)
    C(slope, intercept) = -0.9519

## Plot the model

```
#Set the figure size
plt.figure(figsize = (9,6))

#Plot the data and the model
plt.scatter(x, y, linewidth=2)
plt.plot(x, result.best_fit, 'r-', linewidth=2.5)

# Set plot labels and title
plt.xlabel('V ($V$)')
plt.ylabel('I ($A$)')
plt.title('Normal State IVC')

#Show the plot
plt.show()
```

# Calculating the theoretical Ic and V_gap

![](./img/Ic_formula.png)

```
#Access the model parameters
varys = result.params.valuesdict()

varys
```

{'slope': 8097.870222829204, 'intercept': -3046849.7690237192}

```
#The slope is equal to 1 / R 
R_n = 1 / varys.get("slope")

print('Normal state resistance: R_n = ', round(R_n, 6), 'Ohm')
```

Normal state resistance: R_n =  0.000123 Ohm

```
#Define the terms for the strong and weak coupling formulas 
t_c = 9.25 #critical temperature
delta_0 = 2.25288819E-22 # from 1.764 * k_B * t_c,  [check eqn. 1 on the report paper] 
t = 5.65115503 #from the calibration curve in notebook 2
e = 1.6022E-19 #elementay charge
pi = 3.14159265358979323846264338327950 
t_red = t / t_c #the reduced temperature
k_B = 1.3807E-23 #Boltzmann constant
R_n = 1 / varys.get("slope") #from the slope of the IVC


#weak coupling formula

delta_weak = delta_0 * 1.74 * math.sqrt(1.0 - t_red)

E_weak = delta_weak * 2

V_weak = (E_weak / e) * 1000

#The Ambegaokar-Baratoff formula
Ic_weak = (pi / 2) * (delta_weak / (e * R_n)) * math.tanh(delta_weak / (2 * k_B * t))


#strong coupling approximation

delta_strong = (delta_0) * math.sqrt(math.cos((pi * t_red**2)  / 2 )) 

E_strong = delta_strong * 2

V_strong = (E_strong / e) * 1000

#The Ambegaokar-Baratoff formula
Ic_strong = (pi / 2) * (delta_strong / (e * R_n)) * math.tanh(delta_strong / (2 * k_B * t))


#Print the results
print('Temperature =', t, 'K')
print('-----------------------------')
print('-----------------------------')
                         
print('Weak Coupling Formula')
print('-----------------------------')


print('delta_t =', delta_weak, 'J')
print('Gap Energy =', E_weak, 'J')
print('Gap Voltage =', V_weak, 'mV')
print('Josephson Current =', Ic_weak, 'uA')
print('______________________________')
print('______________________________')
print('------------------------------')
print('Strong Coupling Approximation')
print('------------------------------')

print('delta_t =', delta_strong, 'J')
print('Gap Energy = ', E_strong, 'J')
print('Gap Voltage =', V_strong, 'mV')
print('Josephson Current =', Ic_strong, 'uA')
print('________________________________')
print('________________________________')
print('________________________________')
```

Temperature = 5.65115503 K
-----------------------------
-----------------------------
Weak Coupling Formula
-----------------------------
delta_t = 2.445116687352232e-22 J
Gap Energy = 4.890233374704464e-22 J
Gap Voltage = 3.0521990854477994 mV
Josephson Current = 17.791746490473457 uA
______________________________
______________________________
------------------------------
Strong Coupling Approximation
------------------------------
delta_t = 2.056185113301933e-22 J
Gap Energy =  4.112370226603866e-22 J
Gap Voltage = 2.56670217613523 mV
Josephson Current = 14.14007920413296 uA
________________________________
________________________________
________________________________

```
#Add all the collected results to a dictionary
Josephson_data = {"Ic" : np.interp(V[6], V, I) , "Ic_weak" : round(Ic_weak, 4), "Ic_strong" : round(Ic_strong, 4), "V_gap" : V[2], "Vg_weak" : round(V_weak, 4), "Vg_strong" : round(V_strong, 4), "Temp" : round(t, 4)}

#Preview the newly created row of data
print(Josephson_data)
```

{'Ic': 19.2052, 'Ic_weak': 17.7917, 'Ic_strong': 14.1401, 'V_gap': 2.683, 'Vg_weak': 3.0522, 'Vg_strong': 2.5667, 'Temp': 5.6512}

## Export the results to a csv file

```
# import csv

# with open(r'./Data/Josephson_data.csv', 'a', newline='') as csvfile:
#     fieldnames = ['Ic','Ic_weak', 'Ic_strong', 'V_gap', 'Vg_weak', 'Vg_strong', 'Temp']
#     writer = csv.DictWriter(csvfile, fieldnames=fieldnames)

#     writer.writerow(Josephson_data)
```

## Author
** **

### <a href="https://www.linkedin.com/in/alin-airinei/">Alin Airinei</a>

File: 1.9.Measuring_Ic_Vc_and_Rn_at_687ohm.ipynb
# Measuring the Josephson Current, the gap voltage and the normal state resistance at 687ohm 
** **
 * This project uses the lmfit package. Lmfit provides curve fiting using non-linear least squares minimization and was developed by Matt Newville: https://github.com/newville.

## Install and import libraries

```
#uncomment the following line to install lmfit
#!pip install lmfit
```

```
import pandas as pd
import numpy as np
import seaborn as sns
import matplotlib.pyplot as plt
from lmfit.models import LinearModel
import math
```

## Data

```
#Load the data
df = pd.read_csv("./Data/687_one_pass.csv", sep = " ", header = None)

#Preview the data
df.head()
```

       0        1        2
0  7.944  60.7052  0.00307
1  7.789  59.2781  0.00300
2  7.605  57.6232  0.00292
3  7.393  56.3093  0.00285
4  7.196  54.6864  0.00277

## Data wrangling

```
#Ascribe the columns to the V and I varibles 
V = list(df[0])
I = list(df[1])

#Preview the data
print("V = ", V)
print("I = ", I )
```

V =  [7.944, 7.789, 7.605, 7.393, 7.196, 6.998, 6.786, 6.652, 6.433, 6.27, 6.066, 5.875, 5.691, 5.529, 5.353, 5.162, 4.992, 4.837, 4.618, 4.505, 4.322, 4.166, 3.997, 3.827, 3.672, 3.524, 3.347, 3.206, 2.98, 2.747, 2.726, 2.726, 2.697, 2.683, 2.683, 2.683, 2.669, 2.655, 2.655, 2.641, 2.634, 2.613, 2.613, 2.584, 2.5, 0.106, 0.106, 0.106, 0.099, 0.085, 0.099, 0.085, 0.106, 0.092, -1.37, -2.45, -2.457, -2.464, -2.479, -2.493, -2.493, -2.521, -2.535, -2.712, -2.923, -3.114, -3.269, -3.453, -3.594, -3.792, -3.912, -4.131, -4.272, -4.456, -4.639, -4.802, -5.007, -5.19, -5.402, -5.586, -5.797, -5.995, -6.2, -6.398, -6.602, -6.793, -7.033, -7.217, -7.429, -7.626, -7.824, -7.782, -7.429, -7.061, -6.737, -6.454, -6.129, -5.811, -5.501, -5.24, -4.908, -4.668, -4.343, -4.096, -3.792, -3.566, -3.255, -3.015, -2.62, -2.592, -2.57, -2.521, -2.535, -2.521, -2.507, -2.464, -2.464, -2.253, 0.035, 0.042, 0.049, 0.049, 0.049, 2.599, 2.613, 2.613, 2.627, 2.641, 2.669, 2.782, 3.164, 3.389, 3.658, 3.898, 4.152, 4.435, 4.717, 4.95, 5.211, 5.473, 5.769, 6.073, 6.334, 6.687, 6.97, 7.252, 7.549, 7.859, 8.212]
I =  [60.7052, 59.2781, 57.6232, 56.3093, 54.6864, 53.0103, 51.5941, 49.9794, 48.4138, 47.1286, 45.46, 44.1823, 42.5219, 41.1814, 39.7857, 38.3566, 36.9103, 35.5098, 34.1066, 32.7163, 31.2122, 30.1016, 28.5285, 27.2665, 25.8755, 24.6183, 23.4047, 22.1727, 20.9011, 19.5525, 18.3614, 17.0502, 15.9056, 14.765, 13.4866, 12.2334, 11.1494, 10.0607, 8.7277, 7.727, 6.5475, 5.5468, 4.3318, 3.3413, 2.1468, 1.131, -0.0259, -1.1154, -2.2191, -3.4129, -4.4689, -5.6559, -6.7453, -7.9562, -9.1336, -10.3165, -11.5512, -12.8269, -13.8775, -15.2145, -16.4158, -17.7686, -19.1206, -20.5041, -21.6283, -23.0629, -24.4157, -25.7227, -26.967, -28.6465, -29.8683, -31.397, -32.8405, -34.3986, -35.6579, -37.3756, -38.7659, -40.4617, -41.8691, -43.6461, -45.0391, -46.6675, -48.2221, -49.8812, -51.4154, -53.3425, -54.799, -56.5829, -58.1887, -59.9419, -61.7592, -60.36, -57.2309, -54.9757, -52.1944, -49.4821, -46.9642, -44.5493, -42.2934, -39.7004, -37.5659, -35.048, -32.8234, -30.4283, -28.2481, -25.9847, -23.8699, -21.6515, -19.386, -17.5987, -15.2882, -13.5193, -11.4926, -9.6466, -7.4739, -5.7105, -3.7431, -2.1802, -0.3998, 1.4946, 3.2519, 4.9608, 6.98, 8.7373, 10.5007, 12.2648, 14.4382, 16.0809, 18.167, 20.0368, 22.187, 24.3154, 26.5359, 28.5073, 30.8029, 32.6352, 34.9327, 37.1668, 39.1711, 41.6501, 43.7239, 46.1606, 48.5871, 50.9406, 53.2607, 56.0296, 58.3913, 60.8881, 62.9093]

```
#Function that returns the index of the last occurrence of an item in a list
def find_last_occurrence(value, list):
    for i, item in enumerate(list):
        if item == value:
            last_occurrence = i
    return last_occurrence

lower_limit = find_last_occurrence(0.049, V)
upper_limit = find_last_occurrence(5.473, V)

print(lower_limit)
print(upper_limit)
```

122
139

```
#Remove the data above the chosen upper limit to enhance the view and focus on the single forward pass
V = np.array(V[lower_limit:upper_limit])

I = np.array(I[lower_limit:upper_limit])

#Preview the new subsets
print("V = ", V)
print("I = ", I)
```

V =  [0.049 2.599 2.613 2.613 2.627 2.641 2.669 2.782 3.164 3.389 3.658 3.898
 4.152 4.435 4.717 4.95  5.211]
I =  [ 6.98    8.7373 10.5007 12.2648 14.4382 16.0809 18.167  20.0368 22.187
 24.3154 26.5359 28.5073 30.8029 32.6352 34.9327 37.1668 39.1711]

```
#Uncomment the line below to make the graph interactive
#%matplotlib widget

#Preview the data
sns.relplot(x = V, y = I, kind = "line")
```

```
#Uncomment the line below to make the graph interactive
#%matplotlib widget

#Set figure size
plt.figure(figsize=(9,6))

# Define the data
V = np.array(V)
I = np.array(I)


# Define the window size
window_size = 6

# Calculate the moving averages
V_avg = np.convolve(V, np.ones(window_size)/window_size, mode='same')
I_avg = np.convolve(I, np.ones(window_size)/window_size, mode='same')

# Calculate the standard deviations
V_std = np.std(V)
I_std = np.std(I)

# Calculate the z-scores
V_z = (V - V_avg) / V_std
I_z = (I - I_avg) / I_std

# Calculate the change points
change_points = []
for i in range(len(V_z)):
    if abs(V_z[i]) > 3 or abs(I_z[i]) > 0.01:
        change_points.append(i)

# Mark the change points on the plot
for point in change_points:
    plt.axvline(V[point], color='r', linestyle='--', alpha=0.5)

    
# Plot the data again
sns.lineplot(x=V, y=I, color = 'orange')  
    
# Set plot labels and title
plt.xlabel('V')
plt.ylabel('I')
plt.title('Inflection Points Detection')

# Show the plot
plt.show()
```

### Clear the graph above to focus on Ic and Vc

```
#Uncomment the line below to make the graph interactive
#%matplotlib widget

#Set figure size
plt.figure(figsize=(9,6))

# Define the window size
window_size = 6

# Calculate the moving averages
V_avg = np.convolve(V, np.ones(window_size)/window_size, mode='same')
I_avg = np.convolve(I, np.ones(window_size)/window_size, mode='same')

# Calculate the standard deviations
V_std = np.std(V)
I_std = np.std(I)

# Calculate the z-scores
V_z = (V - V_avg) / V_std
I_z = (I - I_avg) / I_std

# Calculate the change points
change_points = []
for i in range(len(V_z)):
    if abs(V_z[i]) > 3 or abs(I_z[i]) > 0.01:
        change_points.append(i)

# Annotate inflection points on the graph
for idx, point in enumerate(change_points):
    if idx in [1, 6]:
        plt.annotate(f'Inflection Point\n(V={V[point]:.3f}mV)\n(I = {np.interp(V[point], V, I):3f}$\mu A$)', 
                     xy=(V[point], np.interp(V[point], V, I)),
                     xytext=(V[point] - 1.2, np.interp(V[point], V, I) + 3),
                     arrowprops={'facecolor': 'red', 'shrink': 0.05})

    
# Plot the data again
sns.lineplot(x=V, y=I, color = 'orange')  
    
# Set plot labels and title
plt.xlabel('V')
plt.ylabel('I')
plt.title('Inflection Points Detection')

# Show the plot
plt.show()
```

# Estimating the normal state resistance (Rn)

```
#Preview the main dataset
print(list(df[0]))
```

[7.944, 7.789, 7.605, 7.393, 7.196, 6.998, 6.786, 6.652, 6.433, 6.27, 6.066, 5.875, 5.691, 5.529, 5.353, 5.162, 4.992, 4.837, 4.618, 4.505, 4.322, 4.166, 3.997, 3.827, 3.672, 3.524, 3.347, 3.206, 2.98, 2.747, 2.726, 2.726, 2.697, 2.683, 2.683, 2.683, 2.669, 2.655, 2.655, 2.641, 2.634, 2.613, 2.613, 2.584, 2.5, 0.106, 0.106, 0.106, 0.099, 0.085, 0.099, 0.085, 0.106, 0.092, -1.37, -2.45, -2.457, -2.464, -2.479, -2.493, -2.493, -2.521, -2.535, -2.712, -2.923, -3.114, -3.269, -3.453, -3.594, -3.792, -3.912, -4.131, -4.272, -4.456, -4.639, -4.802, -5.007, -5.19, -5.402, -5.586, -5.797, -5.995, -6.2, -6.398, -6.602, -6.793, -7.033, -7.217, -7.429, -7.626, -7.824, -7.782, -7.429, -7.061, -6.737, -6.454, -6.129, -5.811, -5.501, -5.24, -4.908, -4.668, -4.343, -4.096, -3.792, -3.566, -3.255, -3.015, -2.62, -2.592, -2.57, -2.521, -2.535, -2.521, -2.507, -2.464, -2.464, -2.253, 0.035, 0.042, 0.049, 0.049, 0.049, 2.599, 2.613, 2.613, 2.627, 2.641, 2.669, 2.782, 3.164, 3.389, 3.658, 3.898, 4.152, 4.435, 4.717, 4.95, 5.211, 5.473, 5.769, 6.073, 6.334, 6.687, 6.97, 7.252, 7.549, 7.859, 8.212]

```
#The dataset includes points from two complete sweeps
#Identify the index of the approximate limits of the normal state on the positive side of the graph 

def find_last_occurrence(value, list):
    for i, item in enumerate(list):
        if item == value:
            last_occurrence = i
    return last_occurrence

low_limit = find_last_occurrence(2.669, list(df[0])) #the second change point above
up_limit = list(df[0]).index(df[0].max())


print(low_limit) 
print(up_limit)
```

128
148

```
#Select data from the first pass
V_n = np.array(df[0][low_limit:up_limit])
I_n = np.array(df[1][low_limit:up_limit])

#Preview the data
print(V_n)
print(I_n)
```

[2.669 2.782 3.164 3.389 3.658 3.898 4.152 4.435 4.717 4.95  5.211 5.473
 5.769 6.073 6.334 6.687 6.97  7.252 7.549 7.859]
[18.167  20.0368 22.187  24.3154 26.5359 28.5073 30.8029 32.6352 34.9327
 37.1668 39.1711 41.6501 43.7239 46.1606 48.5871 50.9406 53.2607 56.0296
 58.3913 60.8881]

## Define the model and fit the data

```
#Define the variables and convert to Volts and Amps
x = V_n / 0.001
y = I_n / 0.000001

#Use builtin NameModel, specify prefix for each:
mod = LinearModel(prefix='') 

#Set the initial parameters to 'guess' mode
pars  = mod.guess(y, x = x)

#Fit with weights=1/yerr
result = mod.fit(y, pars, x = x, weights= 1. / (y * 0.01014))

#Print the fit results
print(result.fit_report())
```

[[Model]]
    Model(linear)
[[Fit Statistics]]
    # fitting method   = leastsq
    # function evals   = 7
    # data points      = 20
    # variables        = 2
    chi-square         = 18.0139283
    reduced chi-square = 1.00077380
    Akaike info crit   = 1.90825963
    Bayesian info crit = 3.89972417
    R-squared          = 1.00000000
[[Variables]]
    slope:      8152.08657 +/- 52.2849641 (0.64%) (init = 8158.212)
    intercept: -3281997.44 +/- 224191.210 (6.83%) (init = -3306615)
[[Correlations]] (unreported correlations are < 0.100)
    C(slope, intercept) = -0.9466

## Plot the model

```
#Set the figure size
plt.figure(figsize = (9,6))

#Plot the data and the model
plt.scatter(x, y, linewidth=2)
plt.plot(x, result.best_fit, 'r-', linewidth=2.5)

# Set plot labels and title
plt.xlabel('V ($V$)')
plt.ylabel('I ($A$)')
plt.title('Normal State IVC')

#Show the plot
plt.show()
```

# Calculating the theoretical Ic and V_gap

![](./img/Ic_formula.png)

```
#Access the model parameters
varys = result.params.valuesdict()

varys
```

{'slope': 8152.086566133564, 'intercept': -3281997.441947409}

```
#The slope is equal to 1 / R 
R_n = 1 / varys.get("slope")

print('Normal state resistance: R_n = ', round(R_n, 6), 'Ohm')
```

Normal state resistance: R_n =  0.000123 Ohm

```
#Define the terms for the strong and weak coupling formulas 
t_c = 9.25 #critical temperature
delta_0 = 2.25288819E-22 # from 1.764 * k_B * t_c,  [check eqn. 1 on the report paper] 
t = 5.88303658 #from the calibration curve in notebook 2
e = 1.6022E-19 #elementay charge
pi = 3.14159265358979323846264338327950 
t_red = t / t_c #the reduced temperature
k_B = 1.3807E-23 #Boltzmann constant
R_n = 1 / varys.get("slope") #from the slope of the IVC


#weak coupling formula

delta_weak = delta_0 * 1.74 * math.sqrt(1.0 - t_red)

E_weak = delta_weak * 2

V_weak = (E_weak / e) * 1000

#The Ambegaokar-Baratoff formula
Ic_weak = (pi / 2) * (delta_weak / (e * R_n)) * math.tanh(delta_weak / (2 * k_B * t))


#strong coupling approximation

delta_strong = (delta_0) * math.sqrt(math.cos((pi * t_red**2)  / 2 )) 

E_strong = delta_strong * 2

V_strong = (E_strong / e) * 1000

#The Ambegaokar-Baratoff formula
Ic_strong = (pi / 2) * (delta_strong / (e * R_n)) * math.tanh(delta_strong / (2 * k_B * t))


#Print the results
print('Temperature =', t, 'K')
print('-----------------------------')
print('-----------------------------')
                         
print('Weak Coupling Formula')
print('-----------------------------')


print('delta_t =', delta_weak, 'J')
print('Gap Energy =', E_weak, 'J')
print('Gap Voltage =', V_weak, 'mV')
print('Josephson Current =', Ic_weak, 'uA')
print('______________________________')
print('______________________________')
print('------------------------------')
print('Strong Coupling Approximation')
print('------------------------------')

print('delta_t =', delta_strong, 'J')
print('Gap Energy = ', E_strong, 'J')
print('Gap Voltage =', V_strong, 'mV')
print('Josephson Current =', Ic_strong, 'uA')
print('________________________________')
print('________________________________')
print('________________________________')
```

Temperature = 5.88303658 K
-----------------------------
-----------------------------
Weak Coupling Formula
-----------------------------
delta_t = 2.365033078303257e-22 J
Gap Energy = 4.730066156606514e-22 J
Gap Voltage = 2.952232028839417 mV
Josephson Current = 16.952064189163814 uA
______________________________
______________________________
------------------------------
Strong Coupling Approximation
------------------------------
delta_t = 2.0211320894309215e-22 J
Gap Energy =  4.042264178861843e-22 J
Gap Voltage = 2.5229460609548386 mV
Josephson Current = 13.676002246181904 uA
________________________________
________________________________
________________________________

```
#Add all the collected results to a dictionary
Josephson_data = {"Ic" : np.interp(V[6], V, I) , "Ic_weak" : round(Ic_weak, 4), "Ic_strong" : round(Ic_strong, 4), "V_gap" : V[1], "Vg_weak" : round(V_weak, 4), "Vg_strong" : round(V_strong, 4), "Temp" : round(t, 4)}

#Preview the newly created row of data
print(Josephson_data)
```

{'Ic': 18.167, 'Ic_weak': 16.9521, 'Ic_strong': 13.676, 'V_gap': 2.599, 'Vg_weak': 2.9522, 'Vg_strong': 2.5229, 'Temp': 5.883}

## Export the results to a csv file

```
# import csv

# with open(r'./Data/Josephson_data.csv', 'a', newline='') as csvfile:
#     fieldnames = ['Ic','Ic_weak', 'Ic_strong', 'V_gap', 'Vg_weak', 'Vg_strong', 'Temp']
#     writer = csv.DictWriter(csvfile, fieldnames=fieldnames)

#     writer.writerow(Josephson_data)
```

## Author
** **

### <a href="https://www.linkedin.com/in/alin-airinei/">Alin Airinei</a>

File: 2.4.Ic_vs_temperature.ipynb
** ** 

<figure>
<div style="text-align:center"><img src="./img/junction.png" /></div>
<p><center>Simplified diagram of a Josephson Junction.</center></p>
</figure>

# Ic vs T

** **

* This project uses the lmfit package. Lmfit provides curve fiting using non-linear least squares minimization and was developed by Matt Newville: https://github.com/newville.

## Install and import libraries

```
#uncomment the following line to install lmfit
#!pip install lmfit
```

```
#import libraries
import matplotlib.pyplot as plt
from matplotlib.ticker import FuncFormatter
from matplotlib.ticker import ScalarFormatter
import numpy as np
import pandas as pd
from lmfit.models import QuadraticModel
```

## Data

```
#Load the data
df = pd.read_csv("./Data/Josephson_data.csv", sep = ",", header = None)

#Preview the data
df.head()
```

         0        1        2      3       4       5       6
0  23.4006  20.7588  15.4768  2.881  3.4989  2.7127  4.5206
1  23.1830  20.8883  15.5845  2.881  3.4938  2.7115  4.5344
2  20.4127  20.8871  15.6293  2.867  3.4728  2.7063  4.5910
3  22.3344  20.8102  15.5944  2.881  3.4624  2.7037  4.6189
4  22.3391  21.1800  15.9014  2.867  3.4489  2.7002  4.6549

## Data Wrangling

```
df.rename(columns = {0: "Ic", 1: "Ic_weak", 2: "Ic_strong", 
                     3: "V_gap", 4: "Vg_weak", 5: "Vg_strong", 6: "Temp"}, inplace = True)
df.head()
```

        Ic  Ic_weak  Ic_strong  V_gap  Vg_weak  Vg_strong    Temp
0  23.4006  20.7588    15.4768  2.881   3.4989     2.7127  4.5206
1  23.1830  20.8883    15.5845  2.881   3.4938     2.7115  4.5344
2  20.4127  20.8871    15.6293  2.867   3.4728     2.7063  4.5910
3  22.3344  20.8102    15.5944  2.881   3.4624     2.7037  4.6189
4  22.3391  21.1800    15.9014  2.867   3.4489     2.7002  4.6549

```
#Load Data
x = df["Temp"]
y = df["Ic"]

z = df["Ic_weak"]

m = df["Ic_strong"]
```

## Fit a best fit line through the experimental data

```
#use the builtin quadratic model:
mod1 = QuadraticModel(prefix='g1_')

#set initial parameters
pars1 = mod1.guess(y, x=x)
```

```
#fit with weights=1./yerr
result1 = mod1.fit(y, pars1, x=x, method = 'nelder', weights = 1./ (np.std(y) * 0.234))

#print the Fit Statistics and parameters
print()
print(result1.fit_report())
print()
```


[[Model]]
    Model(parabolic, prefix='g1_')
[[Fit Statistics]]
    # fitting method   = Nelder-Mead
    # function evals   = 124
    # data points      = 21
    # variables        = 3
    chi-square         = 18.0302363
    reduced chi-square = 1.00167979
    Akaike info crit   = 2.79808178
    Bayesian info crit = 5.93164909
    R-squared          = 0.91879287
[[Variables]]
    g1_a: -0.80815063 +/- 0.27238347 (33.70%) (init = -0.8081506)
    g1_b:  5.42653986 +/- 3.14690245 (57.99%) (init = 5.42654)
    g1_c:  14.6316703 +/- 8.87020288 (60.62%) (init = 14.63167)
[[Correlations]] (unreported correlations are < 0.100)
    C(g1_b, g1_c) = -0.9982
    C(g1_a, g1_b) = -0.9979
    C(g1_a, g1_c) = +0.9923

## Plot the data and model

```
fig, ax = plt.subplots(figsize = (9, 6))

ax.set_xscale('log')
ax.set_yscale('log')

ax.errorbar(x, y, yerr=(np.std(y) * 0.234), fmt='s', label="Experiment", markersize=5, color= '#%02x%02x%02x' % (113, 179, 211))
ax.plot(x, z, 'd', label="Weak Coupling", markersize=8, color= '#%02x%02x%02x' %  (141, 98, 65))
ax.plot(x, m, 'o', label="Strong Coupling", markersize=7, color= '#%02x%02x%02x' % (60, 68, 67))
ax.plot(x, result1.best_fit, color= '#%02x%02x%02x' % (113, 179, 211), linewidth=1.5)

ax.set_title("Josephson Current Dependence on Temperature")
ax.set_xlabel("T [K]")
ax.set_ylabel("$I_{c}$ $[\mu A]$")
ax.grid(False)
ax.get_yaxis().set_major_formatter(
    FuncFormatter(lambda x, p: format(int(x), ',')))
plt.gca().xaxis.set_major_formatter(ScalarFormatter()) 
plt.gca().xaxis.set_minor_formatter(ScalarFormatter())
plt.gca().yaxis.set_major_formatter(ScalarFormatter()) 
plt.gca().yaxis.set_minor_formatter(ScalarFormatter())
plt.ticklabel_format(style='plain')

ax.legend()
plt.show()
```

## Author
** **

### <a href="https://www.linkedin.com/in/alin-airinei/">Alin Airinei</a>

File: 2.5.V_gap_vs_temperature.ipynb
** ** 

<figure>
<div style="text-align:center"><img src="./img/junction.png" /></div>
<p><center>Simplified diagram of a Josephson Junction.</center></p>
</figure>

# Ic vs T

** **

* This project uses the lmfit package. Lmfit provides curve fiting using non-linear least squares minimization and was developed by Matt Newville: https://github.com/newville.

## Install and import libraries

```
#uncomment the following line to install lmfit
#!pip install lmfit
```

```
#import libraries
import matplotlib.pyplot as plt
from matplotlib.ticker import FuncFormatter
from matplotlib.ticker import ScalarFormatter
import numpy as np
import pandas as pd
from lmfit.models import QuadraticModel
```

## Data

```
#Load the data
df = pd.read_csv("./Data/Josephson_data.csv", sep = ",", header = None)

#Preview the data
df.head()
```

         0        1        2      3       4       5       6
0  23.4006  20.7588  15.4768  2.881  3.4989  2.7127  4.5206
1  23.1830  20.8883  15.5845  2.881  3.4938  2.7115  4.5344
2  20.4127  20.8871  15.6293  2.867  3.4728  2.7063  4.5910
3  22.3344  20.8102  15.5944  2.881  3.4624  2.7037  4.6189
4  22.3391  21.1800  15.9014  2.867  3.4489  2.7002  4.6549

## Data Wrangling

```
df.rename(columns = {0: "Ic", 1: "Ic_weak", 2: "Ic_strong", 
                     3: "V_gap", 4: "Vg_weak", 5: "Vg_strong", 6: "Temp"}, inplace = True)
df.head()
```

        Ic  Ic_weak  Ic_strong  V_gap  Vg_weak  Vg_strong    Temp
0  23.4006  20.7588    15.4768  2.881   3.4989     2.7127  4.5206
1  23.1830  20.8883    15.5845  2.881   3.4938     2.7115  4.5344
2  20.4127  20.8871    15.6293  2.867   3.4728     2.7063  4.5910
3  22.3344  20.8102    15.5944  2.881   3.4624     2.7037  4.6189
4  22.3391  21.1800    15.9014  2.867   3.4489     2.7002  4.6549

```
#Load Data
x = df["Temp"]
y = df["V_gap"]

z = df["Vg_weak"]

m = df["Vg_strong"]
```

## Fit a best fit line through the experimental data

```
#use the builtin quadratic model:
mod1 = QuadraticModel(prefix='g1_')

#set initial parameters
pars1 = mod1.guess(y, x=x)
```

```
#fit with weights=1./yerr
result1 = mod1.fit(y, pars1, x=x, method = 'nelder', weights = 1./ (np.std(y) * 0.05544))

#print the Fit Statistics and parameters
print()
print(result1.fit_report())
print()
```


[[Model]]
    Model(parabolic, prefix='g1_')
[[Fit Statistics]]
    # fitting method   = Nelder-Mead
    # function evals   = 100
    # data points      = 21
    # variables        = 3
    chi-square         = 18.0019735
    reduced chi-square = 1.00010964
    Akaike info crit   = 2.76513806
    Bayesian info crit = 5.89870537
    R-squared          = -11.1808428
[[Variables]]
    g1_a: -0.11109154 +/- 0.00526099 (4.74%) (init = -0.1110915)
    g1_b:  0.96296618 +/- 0.06078126 (6.31%) (init = 0.9629662)
    g1_c:  0.78862873 +/- 0.17132470 (21.72%) (init = 0.7886287)
[[Correlations]] (unreported correlations are < 0.100)
    C(g1_b, g1_c) = -0.9982
    C(g1_a, g1_b) = -0.9979
    C(g1_a, g1_c) = +0.9923

## Plot the data and model

```
fig, ax = plt.subplots(figsize = (9, 6))

ax.set_xscale('log')
ax.set_yscale('log')

ax.errorbar(x, y, yerr=(np.std(y) * 0.05544), fmt='s', label="Experiment", markersize=5, color= "#cc6633")
ax.plot(x, z, 'd', label="Weak Coupling", markersize=8, color= '#%02x%02x%02x' %  (141, 98, 65))
ax.plot(x, m, 'o', label="Strong Coupling", markersize=7, color= '#%02x%02x%02x' % (60, 68, 67))
ax.plot(x, result1.best_fit, color= "#cc6633", linewidth=1.5)

ax.set_title("Gap Voltage Dependence on Temperature")
ax.set_xlabel("T [K]")
ax.set_ylabel("$2\Delta(T) / e$ $[mV]$")
ax.grid(False)
ax.get_yaxis().set_major_formatter(
    FuncFormatter(lambda x, p: format(int(x), ',')))
plt.gca().xaxis.set_major_formatter(ScalarFormatter()) 
plt.gca().xaxis.set_minor_formatter(ScalarFormatter())
plt.gca().yaxis.set_major_formatter(ScalarFormatter()) 
plt.gca().yaxis.set_minor_formatter(ScalarFormatter())
plt.ticklabel_format(style='plain')

ax.legend()
plt.show()
```

## Author
** **

### <a href="https://www.linkedin.com/in/alin-airinei/">Alin Airinei</a>
